Repository: phoenix0330/-

这是一本 1995年 化学工业出版社出版的  腐蚀数据与选材手册
左景伊，左禹编著
ISBN 7-5025-1536-4
I.腐Ⅱ.①左②左.Ⅲ化学工业-材料-腐蚀
机理-数据-手册,Ⅳ.TQ050.9-62
中国版本图书馆CIP数据核字（95)第07295号
转换为电子版供大家使用 本书内有些 ocr 读不出来的内容，见谅

File: 腐蚀数据与选材手册.md (part 1 of 27)
# 腐蚀数据与选材手册（文本 + 数据表融合版）

> 页序按原文排列；数据表页用 Qwen-VL 数字化表格（含耐蚀等级），其余页为 OCR 文本。?? 表示该格未读出。

<!-- page 1 / 1319 -->


腐蚀数据与选材手册

<!-- page 2 / 1319 -->


腐蚀数据与选材手册
左景伊 左俞  编著
化学工业出版社

<!-- page 3 / 1319 -->


（京）新登字039号
DRS
图书在版结目（CIP）数据
腐蚀数据与选材手册/左景伊，左禹编著，~北京：化学
工业出版社，1995
ISBN 7-5025-1536-4
I.腐Ⅱ.①左②左.Ⅲ化学工业-材料-腐蚀
机理-数据-手册,Ⅳ.TQ050.9-62
中国版本图书馆CIP数据核字（95)第07295号
出版发行：化学工业出版社（北京市朝阳区惠新里3号）
社长：俸培宗 总编辑：蔡剑秋
经销： 新华书店北京发行所
印刷:北京潮阳区东华印刷厂印
装订：顺义县寺上装订厂装订
版次：1995年10月第1版
印次：1995年10月第1次印刷
开本： 850× 1168'/a2
印张:411/c
字数:1175千字
印数: 1-6000
定价： 71.00元
京工商广临字136号

<!-- page 4 / 1319 -->


序
人类的文明进步是与使用和发展日新月异的树料分不开的，历史
学家甚至用材料名称来标志不同的文明时代，如石器时代，青铜时代
和铁器时代等。现代经济发展迅速，所有工，农业和生活部门更需要利
用数量巨火，性能不同的各种材料。但是材料有一个公敌一腐蚀，
几乎所有的材料和由它们制成的设备，工具，车船，建筑等等，在自
然或人为环境中都可能遭受不同程度的腐蚀，甚室造成事故，污染环
境，使人类社会蒙受巨大的经济损失。防止材料腐蚀，延长一切材料
制成品的寿命，是现代科技工作者的一项重大面艰巨的任务。
科学工作者研究出了许多防止腐蚀的方法，正确选材是其中最基
本的、也是简便而行之有效的方法。不同材料在不同的腐蚀环境中各有
不同的耐蚀性，我们总能选择出一种比较更耐腐蚀同时经济合用的材
料。即使是采用其它防腐蚀技术，也包含选材的内容，如选用何种涂
料，衬里，镀层以及电化学保护中的电极材料等。正确选材对所有用
材的部门（实际就是所有经济部门）都极端重要，在过去的无数事例
中，错误的选材往往造成不应有的巨大损失和灾难。
作者以前编写的《腐蚀数据手册》（1982年化学工业出版社出版）
就是为工矿、农业、国防、交通运输，电子电讯、能源、建筑等广大
部门在工程设计、管理运作中应用的一部选材工具书，出版后深受读
者欢迎，印刷了4次，发行数万册，现在距那本《手册》编写和出版时
间已有余年，出版社和作者都认为需要增订再版。这部《手册》实际
上是前一部的再版本，但是进行了比较重要的增补。
过去国内外出版的腐蚀数据的专著或手册一般有两种形式，最常
见的一种是从材料入手，即按不同材料分章，节和图表，介绍它们在
众多的腐蚀环境中的耐蚀性，《腐蚀数据手珊》也属这一类。这类手册
的优点是可以列出大量腐蚀环境中的数据，但也有不足之处，选材者

<!-- page 5 / 1319 -->


遇到的问题总只是涉及一种特定环境，为一个特定环境要查遍各材料
章，节和图表，才能进行比较。另一种方式是从腐蚀介质和环境入
乎，在一种特定环境的数据图表中可对各类材料的蚀性一目了然，
查找简便迅速，又便于比较。它也有缺点：材料品种很多，而且越来
越多，书页宽度有一定限制，因此一张表上只能列出较少数材料品种
的数据。有的手册（如“Corrusion Data Survey"NACE）后来的版
本只得将金属和非金属分成两册，但是所收材料品种仍受限制，如非
金属部分中，每种介质只有十余种材料的数据，显然不够完备。另
外，腐蚀介质和环境的数目太多，一般每种介质只列出各类材料的耐
蚀性等级（符号），但是读者往往希望能有些说明，以便于选材，这
样篇幅就将过于庞大。因此有些加说明的书籍只能玉缩介质和环境的
数自，这也是一个缺点。
这样，一部完备的手册最好包含从材料入手和从环境入手两部分，
篇幅又不宜过大。这部新版的《手册》就是根据这样的设想进行了增
补。一方面保持了材料和数据较完备的特点（第三篇），另外增补了
从环境入手的第二篇，克服了查阅、比较等不方便的缺点。在第二篇
中包含了几乎所有重要的腐蚀介质和环境，如各种酸，碱、盐、工业
气体和海水等，以及有关的和一些重要的工业生产环境，用文字详细
说明在不同环境中各种设备（槽、管，泵、阀等）所宜选用的材料。
另外还增补了几种特殊结构和材质（焊接接头，复合材料等）的腐蚀
和正确使用问题。对选材者必须具备的“腐蚀的基本概念”(第一篇)
也进行了改写，增加了“腐蚀试验”一章。第三篇补充了若干新数据，
第四篇作了些订正。这样，这本新《手册》就不仅提供腐蚀数据，而
且兼有从材料和环境入手两方面的优点，成为一部更完善、全面的选
材指南。这本书既可说是一部再版书，也可说是一部新书。为了符合
新版的实际内涵，书名也增加了“选材”两全字。
这本《手册》增补的第二篇中第十六至二十四章是由左禹编写，第
三篇由左禹辑录了新数据，第四篇物理力学性能的数据也由左禹订
正。其余篇章由第一作者编写。
该《手册》的出版还要感谢化工出版社的大力支持。

<!-- page 6 / 1319 -->


我希望也相信，《手册》会取得更大的工程价值和经济效益，为祖
国的现代化作出贡献。
左景伊1995年4月14日

<!-- page 7 / 1319 -->


符号说明
符　号 说明（耐蚀情况：腐蚀率，mⅢ/年）
金属部分
优良，<0.05
良好，0.05~0.5
可用,但腐蚀较重,0.5～1.5
不适用，腐蚀严重，≥1.5
可能产生孔蚀
可能产生晶间腐蚀
可能产生应力腐蚀破裂
溶液或介质变色
非金属部分
良好，腐蚀轻或无
可用，但有明显腐蚀
不适用，腐蚀严重
同类材料由于配方等的不同，耐蚀性有差异，选用时
要慎重
注，1.符号查阅方法详见总说明（第330～335页），并参阅各分表前的说明。
2，非金属部分除上述符号外，其余符号见各分表前的说明，

<!-- page 8 / 1319 -->


内容提要
该书是在前版腐蚀数据手斑基础上进行修订，改编而成。
书中补充了在诸多工业环境和介质中进行选材的内容：对原书中
的数据文作了新的补充。该书汇集了约百万个数据，百余种材料，
1500余种介质，约18种工业环境。信想量十分丰富，是一部数据
完备、实月性强的案头必备工真书。
该书第一筛简明距要地阅了瘤蚀的基本概念。
第二篇介绍了正确选材与设计原则和设计工作中应注意的事
题，结合原则概念列举了许多实例，并介绍了若平选材误区。
其后的卡几个章节是认介质，工业环境入手，分别齐绍了各新材
料的耐蚀性，重点介绍了如硫酸和硫酸工业、硝酸和硝酸工业、
盐酸和盐酸工业、氧氟酸和氢氟酸工业，磷酸和磷酸工业、醋瑕
和醋酸工业、脂肪酸和脂酸工业，氧及氯碱工业，氨化钠及食
盐工业，氢氧化钠、氨（氢氧化铵）、碗、电子工些、汽车工业。
航究航天工业，高温摘蚀环境等重要腐蚀介质和工业环境中各种
材料的腐蚀数据与选材。对各称材料在不同环境中的用途以及优
劣比较均作了必要说明。
第三篇则冠从材料入手，以表格的形式刻出了某种材料在术
同介质中的耐蚀性。此篇共收集了金属及合金，塑料，橡胶，木
材、陶瓷，玻璃、滬凝土，碳及石墨，涂料、镀层、胶泥等百余
种材料在酸、碱、整、气体、液态金属，其它无机物，各种有机
物、石油产品，轻工产品，食品及物润、大气，土漱、本及海
水等1500余种以上介质、不同浓度和不同温度下的魔蚀数据，
第四篇附录中介绍亨材料的物理力学性，产生应力腐蚀破
裂的材料-环境组合等。
书可供化工、滤、石油化工、轻工，食品、纺织、冶
金，建筑，机械、能源，交通，电子、国防、航工航关等行亚的
科研、设计人员，从事腐蚀与防护的工程技术人员、技术工人，，
管理人员使用，也可供大专院校有关专业师生参考，.

<!-- page 9 / 1319 -->


目录
符号说明
腐蚀的基本概态
第一章概论… 1氧化动力学 +-20
一、腐蚀的定义· 2.脱碳和氢腐蚀.· 23
二，腐蚀的危害窖 3.蔬化氢和含硫气膚
1.经济损失 +24
2.对安余和环境的危 4.热腐蚀
第三章 金属魔蚀形态·.·26
3.阻识新技术的发展..2 ，概述· -26
4，促进自然资源的耗 二、全面（均例）腐蚀….·26
三、孔蚀. .+27
三、腐蚀的分类 四、缝腐蚀· ..30
第二章金属离蚀机理.4 五，脱层腐蚀 .30
一热力学概念·4 六、帛闻煥蚀 .-30
1.自由能** 七，选择性蚀·…· 31
2.平衡电位和标推电 八、磨损腐蚀· +31
1.击腐蚀. ++31
3.平衡电位和离子浓度 2.空泡腐蚀·. -32
的关系· 3摩振腐蚀·* +++33
4.电位-pH图· 北，应力腐仙破裂·***·33
二、动力学概念. ++10 -、腐蚀疲劳·. -35
1.腐蚀电池和电极反 十一，氢腐蚀 36
.10 1.氢鼓泡· *36
2.极化·.. +..12 ?.氢脆
8.复合电位和复合电 第四章 非金属腋蚀····.·····38
16 一、概述·
4.钝花 .18 二、非金属的腐蚀破坏··38
三，高猛气体腐蚀20 控制癫蚀的方法··41

<!-- page 10 / 1319 -->


正确选材和设计· + +++41. 二、试验室试验和现场试
调整环境· --41 49
三、排入缓蚀剂· ++42 三、腐蚀率的测定···…
1.无机缀蚀剂.. +.**42 1.失重法 +++++50
2.有机缎蚀剂 ---42 2.线性极化法 +++++++51
3.相缓蚀剂· ..43 四、孔蚀的测定 1+52
四、朗极保护... -44 .、品间腐蚀试验·....52
五、卵极保护 .-45 1.休氏(Huey)试验52
六、合金化……· -45 2.斯氏（Sireicher）试
七、表面处理 +*-46 **52
八、金属镀层和包覆层··4? 六、应力魔蚀试验.··53
九、涂层 1固定载荷法·····53
+、衬墨. 2.固定应变法· *-+*-53
第六章吴 腐蚀试验 3.慢应变率法·
一、试验目的· 参考文献· 54
第二篇 愈要工业，环境和特殊材质的腐蚀与选材
总则. +++ -++55 三、环境· ++++++67
一、本篇的特点 .-55 1.介质成分利浓度·….·67
二、 内容综述·... 2.杂质 .+ +++67
三、儿点说明 ++59 3.温度.· +++**69
第二意 正确避材与设讨的 4.-PH值
---61 5.氧、氧化剂和还原
一、概述 61 .13
、材料 62 6.含水量·.. *+.73
1.基本概念. +62 7.流速
2,耐蚀性等级· ++++--63 8.腐蚀产物和膜··5
3.取得腐蚀数据的途径 9.缓蚀剂· +++.+6
10.开车，停车环境
4.材料和环境的其它有 11.周国和自然环境
四、设计·
5.材料的物理、力学和 77
加工工艺性能·B6 2.死角 .+80

<!-- page 11 / 1319 -->


3.电偶· 1.接触法 +*++++++ 101
4.接触·， .85 2.铅室法和塔法 +++*+*+++ 194
5.杂散地流.. +**++85 3.稀硫酸的浓缩 90+ +.+++..
6.应力. ++-+++86 4.巯酸的运输和贮存108
7焊接和其它那工汇 三、材料分论 .--.108
!.金属材料 +*.*.-108
8，腐蚀裕度和防腐蚀指 2.非金属材料 ++.- 115
第四章 硝酸和硝酸工业
五．经济观点 .91 （附混酸，氮氧化合
选材误区案例····． ..119
1选材事先不查阅资 一，总论 ..119
1**++92 二，硝生产设备的选
2.认为不锈钢是万能耐 .120
蚀材料·. ++*92 1.氨氧化法 +i20
3.不重视大气、水、蒸 2.硝酸钠法 ++.122
馏水等的腐蚀.···2 3.稀硝酸的浓缩 +++++++++ 122
4.设计不考虑结构对 4.整运和垫圈材料 ....123
蚀的关系············93 三，材料分论 .124
5.不注意电偶腐蚀···.·93 1.金属及合金 ......+*+... 124
6.不考虑制造加工对滴 2.非金属材料 ....- 130
蚀的影响 ..94 第五章  盐酸和盐酸工业
7.不考虑环境对强度的 （附氯化氢气）133
.*.*. 95 ，总论 +-..133
8.腐蚀试验不结合实 二，盐酸生产设备的选
+.+...97 材..
9.不考慈环境细节和可 1.合成法
能的变化·.·····.? 2.副产盐酸法 +++*+++135
10.防腐蚀措施不适 3.食盐加硫酸法
+**+++93 4.盐酸的运输和贮存**137
第三率  硫醛酸和硫酸工业··99 三，材料分论 -++++*+-e+++137
总论 ...99 1.金属及合金 --+.++++*..-i137
二、 硫酸生产设备的腐蚀 2.非金属材料 +**+*++++141
.和选材 Iot+.. 第六章“氧酸和氧氧酸工

<!-- page 12 / 1319 -->


业（附氟化氢气）145 运设备的选材 +++++++-175
、总论 .145 三，高温氯设备的选材176
二、氮氟酸生产设备的选 四、材料分论 +++++177
材 . +*++++146 1.金属及合金 177
1.氢氟酸的制造 ++-.+... .46 2.非金属材料 ++.179
2.氧氣酸的处即和运 五、氟的生产和贮运设备
输、些存 :148 的选材 ...182
三、材料分论 +- 148 第十章 醋酸和醋酸工业
！金属及合金 +++ 148 (附甲酸、丙酸、丁
2.非金属材料 ....151 酸、乳酸、焦木酸
第七章  磷酸和磷 酸 工 业 及含酸食品等）·…184
(附偏磷酸)..！54 、总论 -**184
一，总论 .** 154 二、醋酸生产设备的选
二、磷酸生产设备的选 材， 135
155 三，材料分论 186
1.湿法 + 155 1.金属及合金 .-186
2.热法 .157 2.非金属材料 ...190
3.运输和粒存 -+-167 第于一章 脂肪酸及脂肪酸
三、材料分论 -159 工业（包括一系
1.金属及合金 ..159 列中，离分子量
2.非金属材料 *-163 有机酸···.i93
第八章 二氧化硫（亚硫酸） 一、总论 -*++193
和二氧化硫工业167 二、脂肪酸生产设备的选
一、总论 167 * 194
二、二氧化硫生产和贮运 三、脂肪酸的运输和
设备的选材 ++163 961
三，材料分论· 163 四、材料分论 ...196
1.金属及合金 .*168 1.金属及合金
2.非金属材料 ++-172 2.非金属材料 ++*++++199
第九章氯（次氯酸）和氟 第十二章 氧化钠和（氯）
（碱)工业（附氟）-175 碱工业（附氢氧
一、总论. .....-175 化钾、锁、锂）202
二，氯的生产，使用和贮 一，总论. **202

<!-- page 13 / 1319 -->


二、氢氧化钢生产和蛇运 1.潮滋大气导致的离
设备的选材 -203 蚀· 236
三、材料芬论 206 2.电腐蚀 +*-237
1.金属及合金 ..-20 3.残留焊剂导致的腐
2.非金属材料
舞（载化铵）213 4.有机物释放的气体·238
-~、 总论 ...213 5，电接触的失效·238
二、氨生产和然运设备的 第十七 汽车工业 ·**·**-240
选材 .-214 、总论 +..*240
三、材料分论 .+216 二、汽车工业的选材和防
1.金属与合金 +216 护. .-240
2.非金属材料 ++.+++++218 1.镀层钢板 ·240
第十四章 氯化钠和食盐工 2.有机涂层 ..241
亚(盐水,海水及 3.汽车其它部位的腐蚀
其它中性盐类) 和选材
++221 第十八章航空、航天工
一、总论 +.*.221
二、氯化钠生产和储运设 、航空工业总论244
备的选材 +*++223 二、 飞机机身的腐蚀与防
三、材料分论 -223 ++245
1.金属及合金 1.电腐蚀 +*-245
2.非金属材料 228 2.孔蚀与縫隙腐蚀245
第十五章硫… -231 3.应力腐蚀破裂、腐蚀
一、总论 +++231 ++++++++.-246
二、的坐产和储运设备 4.晶问腐蚀与聪层腐
的选材 **231 *++*+248
三、材料分论 ..-232 5.摩搬腐蚀 **249
1.金属及合金 +.*232 三、 发动机的温腐蚀与
2.菲金属松料 +.+. .249
第十六章电子工业. +*236 四，航天工业总论*251
、总论 +.*+236 五、航天飞机的腐蚀与防
二，电子设中的腐蚀问 ..*251
-236 1.机身结构 ++++ *-+++*251

<!-- page 14 / 1319 -->


2.化学介质系统…···…253 1.碳/铝复合材料....…·298
3.机械装置 .+254 2.磁化硅/铅复合材
穴，火箭助推器的腐蚀与
防护· ....254 3.硼铝复合材料·.··299
1.固体火箭助推器 -**-*254 4.氟化铝/铝复合材
2.防止应力腐蚀和氢跪 .++299
的选材 +++++++255 5.应力离蚀破裂和腐蚀
十九章 高温环境的腐蚀 疲劳 ..300
与选材 +++++++++++ 259 四、铜基复合材料的腐
一、总论 ++259 ..300
1.二业上常见的高温厅 五、镁基复合材料的腐
触环境 -++*+ 259 ..300
2.高温环境中常用的合 六、复合材料的防腐蚀
金材料 ....260 涂、镀层 -.-+..301
二、热腐蚀 *+262 第二十一章 金圆包灌层303
、石油化工装置中的高 一、总论 ...-303
温腐蚀 +++283 二、贵金属包覆层 -*+****..303
1.高温硫化腐蚀..·?63 三、腐蚀障碍层 ++++**-304
2.氢腐蚀 ..*+264 四、牺性金属包覆层 **.303
四、液恣金犀和熔盐讷腐 五、包覆金属过渡层 +++**306
*..264 六、复杂多层体系 *.--.-306
1.液态金属的腐蚀与选 第二十二章 电镀硬铬 客*.....308
+++-265 一，总论 +++.*- 308
2.熔盐的腐蚀和选材·267 二、电镀硬铬的操作和质
五，高温环境中的腐蚀数 量要求······308
据· .267 1.基体表面处理·...308
第二十章 金属基复合材 2.对镀层厚度的要求308
...297 3.镀层内应力与微裂
一、总论 .-297 +-..+*+308
二、金属基复合材料的结 4.镀后处理 *...309
构特征 ++..++297 三，电镀硬铬层的腐蚀数
三、铅基复合材料的廊 +-.310
+..- 297 第二三童焊接接头··315

<!-- page 15 / 1319 -->


总论 ++*315 一、总论 -322
二，碳钢焊接接头的 二、钎焊接头的主要腐蚀
++*316 形式 +-.- 322
1.热影区（142）优 1.均匀腐蚀 +*+++- 322
先腐蚀 +-++++-316 2.电偶腐蚀 .-322
2.课缝优先腐蚀*-*316 3.缝隙腐蚀 ++324
3.电偶腐蚀..· .317 4.界面腐蚀 +++324
4.应力腐蚀破裂...317 5.高激腐蚀 ..-325
三、奥氏体不锈钢焊接接 三．减轻腐蚀的措施 -.*-325
头的腐蚀 -+318 1.焊接接头设计 *++++++++ 325
1.热影响区(HAZ)晶间 2.材料选择 .....325
腐蚀 +318 3.针焊工艺选择 ++.-++++325
2.孔蚀与缝隙腐蚀 +-***--319 四、不同类型钎弹接头的
3.焊接加热造成的表面 耐蚀性· 326
氧化· ...319 1.银基焊料合金
四、镍基合金焊接接头的 2.铜基焊料合金 +++++++++326
腐蚀 ...320 3.镍基焊料合金 ++++++++ 327
1.镍一合金· .+*+..*r321 5.铝基焊料合金 +*++**327
2.镍-锯-铬-铁合金·321 参考文献 +++++-328
第二十四章钎焊接头·**322
第三篇 腐蚀数据
第一章 总说明 .+-330 3.腐蚀介质 +334
一、材料 330 八、正确选用数据 +*+++*.*-335
二、腐蚀介质 +***330 丸、数据来源 ..335
三、浓度 --331 第二率 金及合金.336
、温度 ..331 碳钢和铸铁..336
。其它因素 ++++*++ 332 二、高硅铸 +++++o +++ +++++ 370
六、耐腐蚀性 ++*332 三，高铸铁 -394
七、表为缺乏数据如何处 四，铬13不锈钢（马氏体，
333 铁素体) +**+++412
1.浓度 +**333 五、铬17不锈钢（铁素
2.温度 +*334 ++*-**432

<!-- page 16 / 1319 -->


六、铬189不锈钢（ 九、氮艺烯一偏二氯乙烯
氏体 .455 共聚物 ...316
七、18镍12钳（钛）不锈 于、聚三氟氯乙烯
钢(奥氏体) ....486 }-～、聚四斌乙烯 --937
八，20燥22～30不锈钢 二、聚全氟乙丙烯 6+6..-*. 号
（奥氏体）——20号合 三、聚偏二氟乙烯 ...-960
.516 西、聚苯乙烯 +-969
九、铝及铝合金 *542 十在、聚乙烯基酯（聚醋
于、钳及铅合金 572 酸乙烯能）.···975
十一、铜、青匍 .593 十六、冤化聚谜 -++++++.+982
叶二、黄铜 +**617 七、有机玻璃（甲基
十三、镍 .*638 丙烯羧甲酯》…991
十四、镍70铜30合金·662 十八、尼龙（聚酰胺）997
十五、 镍铬铁钼合金（蛤 -·丸、聚碳酸酯····1005
氏合金） ++++++++++++ 686 二-+.ABS塑料.*··1009
十六，镍7616铁7合金 三十一、共聚缩醛（尺聚
（因考耐尔合金）·720 甲醛） 6oI..........
十七．钛及钛合金741 二-、醋酸纤维素·1025
十八、错及错合金 +-+*+*+759 二-三、丙酸纤维素*·103[
九、银 .:773 二叶凹、醋酸丁酸纤维
二十钼（）及金，铂791 +..-1033
822 聚苯醚·...·*·1037
-825 二-{六、聚笨硫醛·1041
第三章望料 +827 二-·七、聚··.·1045
一、酸树脂 827 第四章橡胶……· ..1047
二、环氮树照 +**837 一、天然软橡胶…·14?
三、呋喃（糠醇）树脂··849 二、天然硬橡胶······.·..··059
迅、聚酶树脂 *857 三、丁笨橡胶······068
五、聚乙烯 .**870 四、顺丁橡胶…·. .....1073
穴六、聚丙烯 +++*+882 五、丁橡胶…. -++1074
七、聚乙烯 .++-++894 六、氮下橡胶· ++.++1088
八、氯化聚巍乙烯（过氯 七、丁基橡胶 1102
乙烯) 806.*. 八聚异丁烯檬胶…..··1116

<!-- page 17 / 1319 -->


，乙丙橡胶*..*.9 四、混凝士 +++1219
，氟橡胶. ..}124 五、有棉 ---1230
·-·、磺化聚乙烯·*1138 第六章吴 胶泥和涂料·...243
+二,聚氨···. [48 一，胶泥（硫、硅酸盐、
→}-、丙烯酸酯橡胶1153 呋喃、聚酯,环氧、酚
}四、聚硫橡胶····155 醛） *--1243
二、生漆（大漆）1258
第五聋 其它非金属材料1162 三、沥背 +.*1260
，有墨及碳-*··.·*1162 四、氮化橡胶漆·.1263
二、木材 +**+1177 五、富锌漆·.···.··*···.[265
三、玻璃和陶瓷·*1192 参考文献· ++*++.**+11271
第四篇附 录
一、材料的物理力学性 中的应用范围1300
+-+*1272 四，金属和合金在室温混
二，产生应力腐蚀破裂的 酸中的应用范围.1301
材料一环境组台 +***.1298 五、碳钢和镍合金在烧碱
三，各类钢在高温高压氢 中的应用范1302

<!-- page 18 / 1319 -->


第一篇 腐蚀的基本概念
第一章 置概论
一、腐蚀的定义‘
腐蚀是材料在环境的作用下引起的破坏或变质。
金属和合金的腐蚀主要是由学或电化学作用引起的破坏，有
时还同时伴有机械，物理或生物作用。例如应力腐蚀破就是应力和化
学物质共同作用的结果。单纯物理作用的破坏，如合金在态金属中
的物理溶解，也属于腐蚀范畴，但这类破坏实例不多。单纯的机破
坏：姐金属被削，研磨，不属于腐蚀范畴。
非金属的破坏一般是由于化学或物理作用引起，如氧化，溶解，
溶胀等。
二、腐蚀的危害
1.经济损失
腐蚀的危害非常巨大，它使珍贵的材料变为废物，妞铁变成铁锈
（氧化铁），使生产和生活设施过卓地报废，并因此引起生产停顿，
产品或生产流体的流失，环境污染，甚至着火爆炸。据统计，工业发
达国家每年由于金属厨蚀的直接损失约占全年国民经济总产值的2～
4%。中国1988年国民生产总值约为1万4千亿元，由于金属腐蚀造戒的
直接损失约为300600亿元。据国外统计，金属腐蚀的年损失远远超
过水灾、火灾、风灾和地震（平均值）损失的总和，这还不包括由于
停工减产，火灾爆炸等造成的间接失。例如，发电厂一台锅炉管子
蚀损坏，其价值不大：但引起一大片工厂停工，则损失要大得多。
另外：非金属腐蚀损失还没有详细调查：由于混凝士，本材，塑料等

<!-- page 19 / 1319 -->


用量庞大，腐蚀损失也是惊人的。材料腐蚀遍及所有的经济和生活领
域，由于腐蚀主要是材料与化学介质发生化学反应所引起讷，所以，
对于大量使用和生产强腐蚀性化学产品的化学工业等，其危害就更大。
克服腐蚀危害也是广大科技工作者的迫切任务。
2。对安全和环境的危睿
腐蚀不仅造戒经济上的损失，也经常构成对安全的威胁。均勾腐
蚀，如铁生锈，一般进展缓慢，危险性不大，但一些局部魔蚀如孔蚀
（穿孔）和应力腐蚀破裂，常常是突然发生的，可能引起事故，造成
意外危险。过去国内外都曾发生过许多灾难性腐蚀事故，如飞机因某
一零部件破裂而坠毁，桥梁因梁产生裂缝而塌陷，油管因穿孔或裂
縫而漏油，引起着火爆炸等。化工厂的腐蚀事故更多，如贮酸槽穿孔
泄漏，造成重大环境污染，获氮熙罐爆炸，造成人员伤亡，管道和设
备跑、冒、滴，，破坏生产环境，有毒气体如、硫化氢，氰化氢
等的泄漏，则更危及江作人员和附近居民的生命安全。据一些化工厂
的统计，化工设备的破坏约有60%是由于腐蚀引起的，而蚀破坏中
约30%是均匀腐蚀，70%则属于危险的局部腐蚀，其中以应力腐蚀破
裂为最多。可见，除了经济损失以外，腐蚀对安全和环境的威胁决不
容忽视。
3，阻碍新技术的发展
一项新技术、新产品，和新工业的产生过程中，往往会遇到需要
克服的腐蚀问题，只有解决了这些困难的蚀问题，新技术，新产品，
新工业才得以发展。工业史上有许多例子，如铅室法硫酸工业是在找
到了耐稀硫酸的铅材才得以发展起来的，发明了不锈钢以后，生产硝
酸和应用硝酸的工业才勃兴起。近代还有一个有趣的例子，美国人
在实施登月计划的过程中，遇到一个严重的腐蚀问题，盛四氧化二氮
（氧化剂）的容器是用钛合金（6%AI，4%V）制成的，试验中几小
时内就破裂，经查是应力腐蚀所致。后来科学家找到了防止破裂的方
法，在氧化剂中加入少量水（>1.5%）或加入0.6%NO，作为缓蚀
剂，控制了应力腐蚀，克服了这道障碍，人类终于登上了月球。
现在和未来在发展新技术，新产品的过程中，还会不断遇到各种

<!-- page 20 / 1319 -->


新的璃蚀间题，而且是越来越困难的问题，例如化学，能源（包哲核
能），航天工业等都有向高温，高压方尚发展的趋势，这样可获得
简的生产率，更快的速度和更低的生产成本。但高温高压会造成更加
苛刻的腐蚀环境。早期的喷气机油泵温度约为了90℃，现在已达到约
1190C：这就需要适应高温，高速的新材料。由手石油和天然气的短
缺，特别是我国，利用蕴藏量巨大的煤转化为气或液体燃料，是有重
大意义的，但这就会到一连串的蚀间题：高温（超过1650℃），
高压，庞大的容器，粉尘的磨摄腐蚀，硫化氢以及如氢引起的氢腐蚀，
适应高温，高速，高磨蚀的泵和阀等。解决了这一系列问题，将可能
获得廉价的燥的液化、气化燃料：将使我国以至世界的经济面貌大为
改观。
4，促进自然资源的耗损
地球烈有薄薄的一层外壳贮藏着可用的矿藏，而金属矿的贮量是
有限的，现在已越来越减少。人类从矿石中提炼出金属，腐蚀又便金
属变为无用的，不能画收的散碎的氧化物等，谢面加速了自然资源的耗
损。从延缓自然资源耗竭的观点看，防让蚀的工作也是十分重要的。
三、腐蚀的分类
根据腐蚀的形态，可分为均匀（全面）腐蚀和府部蚀两类，局
部腐蚀还可分为若干小类（见第三章金属腐蚀的形态）。
根据腐蚀的炸用原理，可分为化学腐蚀和电化学腐蚀。两者的区
别当电花学腐蚀发生时，金属表面存在隔离的阴极与阳极，有微小
的电流存在于两极之间，单纯的化学腐蚀则不形成微电池。过去认为，
高温气体腐蚀（如高温氧化）属于化学腐蚀，但近代概念指甜在高温
腐蚀中也存在隔离的阳极和阴极区，也有电子和离子的流动（参见
温气体腐蚀。据此：批现了另一种分类，干腐蚀和湿腐蚀。湿腐蚀
是指金属在水溶液中的腐蚀，是典型的电化学腐蚀，于腐蚀则是指在
干气体（常是在高温）或非水溶液中的腐蚀。单纯的物理腐蚀，对
于金属很少见。对于非金属，则多半产生单纯的化学或物理腐蚀，有
时两种作用同时发生。

<!-- page 21 / 1319 -->


第二章 金属腐蚀机理
一、热方学概念
1. 自由能
金属在自然或人为环境中发生腐蚀的原因，可以用化学热力学来
解释。热力学只研究反应的可能性。任何化学反应进行中如果释放能
量，即自由能降低，这种友应就能自发地进行。金属腐蚀就是一种自发
反应一-金属由元素态变为化合物，如铁变为铁锈（氧化铁），同时释
放能量。反之，如果要使氧化铁变为铁，则需要吸收能量，后者就是
冶金过程。
金属和大气中的氧和水产生如下的典型反应，
M(金属）→H2O+ -M(OH)2 (1-2-1)
M（金属）+ (1-2-2)
表1-2-1列出了一些金属在大气中腐蚀反应（吸敢氧时）的自由
表 1-2-1  金在大气中魔蚀反应的自虫能变化
腐蚀产物 自i能变化G， 金属 腐蚀产物 言由能变化G
kea!/克当量金寓 kcal/克当盈金属
Mg(OH)z -66.9 Cu2+ -19.75
AI AI(oh)? —58.4 Ag* -9.2
ZntOH) -45.2 Pt P+*+ +2.7
-40.6 Au +3.2
Fe Fe?+ -39.2
注：1a14.1868J

<!-- page 22 / 1319 -->


能变化。可以着出，除了金和铂以外，所有金属的魔蚀反应都伴随着
售由能的降低，也就是说，大多数金属在天气中都会自发地脑蚀。
自由能降低值愈大，表示金属腐蚀的自发倾向愈大，但热力学只
涉及反应的倾向，与反应速度死关、如表1-2-1示出，铝镁，铬在大
气事的腐蚀顿向比铁大，低实际上铁的腐蚀速度比锯，镁，铬快得多。
这是因为当蚀开始不久，在，镁，铬的裁面就生成了-一层保护薄
膜，使反应儿乎樽：而铁的腐蚀产物一一铁锈，巯松文易脱落，腐
蚀能以较大速度进行。
2，评衡电税和标准电位
当火多数金属和各种溶藏接触时，都会自发边腐蚀，金属变成金
属离子进入溶液，在金属表面上，留下相应的电子，进入溶液的离子
越多：留在表面的电子也越多，由于负电子与迁离子的相互吸力，金
属的离子化就越来越困雉，终于达到平衡，如下式所示，
M-M*- + me (1-2-3)
不同的金属在不同的溶液中，离子化的倾尚程度也不同。当送
到平衡态时，用电化学术语说，金属在溶液中建立了一个平衡（电极）
电位。金属在滚液中成为一个电极，电极电位和自由能扇样可以表示
腐蚀的自发倾尚：电位低，表示金属容易离子化（腐蚀），如铁，锌、
镁等金，电位高，表示不容易离子化，如金、银，铜等贵金属。
电位和自由能的关系可由电化学的下列公式解释：
AGo= -nE,F (1-2-4)
式中 AG一腐蚀反应的自由能变化
E脑链电池的电动势：
一一氧化反做中的电了数，即金属离子的价数
F-一法拉第常数，F一96500C。
由式（1-2-4）可着出，电池电动势越天，自由能降低（－AG.）
就越天：即腐蚀倾向越大。电动势等于电池中两个电极（阴极和阳极）
电征之差。魔蚀电池中极反应是金属变成离子，阴极反应一般溶
液中筑的离子化。只有间时存在阴极反应，有效地取走金属表面上的
离子，腐蚀才熊继续进行，可见，阳极金属电位越低，则E。越大，

<!-- page 23 / 1319 -->


-AG,也越大。
表1-2-2列出了一些重要金属的标推电极电位。由于金属位随
辫被中金属离子浓度和温度变化，所以采用25℃下每升溶镀含金属离
子为单位活度的溶液为标谁溶液，测出不同金属的电位作为标推电
位，以便于比较。电位的绝对值瘫于，而是以氢的标准电位定为
零，测其它金属和氢电极的电位差，作为金属的标准电位。
表1-2-2金属的标准电极电位
电极反应 电位，V 电位，
LiLi++e -3.045
K-++& 2.925 Sm2￥Sn1+-+2a +0.154
C2:-Ca3++22 -2.87 C1±Cμ2++ 2e +0.33
NaNa++p -2.714 +0.401
2.37 z40H"
TiTi2++2# -1.75 -{-0.522
A1A13++3e -1.662 Fc2+=Fe*++e +0.771
Mn Mn?: +2a -1.30 2Hg*hg++2e +0.788
zn*2++2e -0.763 Ag =Ag+.+a +0.799
Cr+C++38 -0.74 Hg=Hg2++2e +0.854
Fe+Fr2++24 -0. 440 P2++28 +0.987
CC++2 -0. 403 P[-,P[2+.1-3e 41.2
Co Co*+ +-2e 0.277 +1.229
NiNi2++2e -0,250 2H,0
SnSn2++2e -0.136 AuAu8++38 +1.498
PbP2++2# 0. 1.26 AuAu++e +1.68
FeFet-+3 -0.036
注：金属在其离子浓度为每升溶液含单位活度，25时的平电位。
表1-2-2是将金属标雅电位小（负）到大（正）排列的。这个
中最先发生的阳极（氧化）反应将悬电位最低的金属魔蚀反应，而最
先发生的阴极（还原）反应将是电位最高的电极反应（包括金属离子，
氢离子和氧的还原）。例如溶液时接触铁和铜，两者又相连，铁就
解，成为阳极，铁表面的电子流到铜表面，溶中的铜离子就将和

<!-- page 24 / 1319 -->


电子结合，还原为铜，沉积在阴极铜表面。如果溶液中不含铜离子，
而含看电位较高的其它物质，如氧分子，则将产生O2还原为OH-的阴
极反应。②如溶液中低电位金属（如铁与锌）和高电位金属（如铜与
铂》接触，将会促进低电位金属的腐蚀，而高电位金属则得到保护。
您唛1-2-2中列出了氢电极和氧电极电位，当金属和酸接触附，由于
酸中H+浓度高，氢电位也较高，如金属电位低于氢电位（如铁和锌），
金属就会蚀，阴极反应产生氢气（2H++2e一→H²）。如果金属
（如铜与金）电位高于氢电位，则金属不会腐蚀，也不会产生氢气。
但如溶液中含有氧，由于氧电位高于镉电位：但低于金电位：所以铜
可腐蚀，而金则不腐蚀。阴极反应则是氧的离子化，
0. + 2H.0+ 4e-→40H- (1-2-5)
对于实际腐蚀环境，表1-2-2中的电位数值不能直接引用。因为
在实际环境中，浓度和温度都可能与标推状态不同，因此电位也偏离
标推值。另外，金属表面通常生长了一层膜，会使电位变正，有时在
金属表面上还存在局部电池，测出的将不是平衡电位，面是复合电位。
但是除了一些特殊情况，表1-2-2还是很有用的，因为在许多实际环境
中金属的电位次序设有变化。当然，在一些特殊环境中还可以分别测
定不同金属（包括一些合金）的电位，重新确定它们的电位序。
3，平衡电位和离子浓度的关系
表1-2-2中的标电位是在离子浓度为单位活度的溶液中测得的。
平衡电位随离子浓度和温度而变化，这个关系可用下式来表示，
Em=E + RT 1a#+（能斯特公式）
(1-2-6)
式中 EM金属的电位，V
E一金属的标准电位，V
R一一气体常数，R=8.314J/(K·m0)
T一溶液的热力学温度：K;
%一金属的离子价数
F-一法拉第常数，F=96500C3
ax+—一金属离子M"+的活度。

<!-- page 25 / 1319 -->


活度即有效（热学）浓度，它和溶液摩尔浓度m的关系是：一
?m，为活度系数：电解质溶被中由于正负离子的相互吸引力，使电
解液的行为与测出的分子浓度的行为偏离。溶液越浓，偏离越大，溶
液越稀，-→1，在许多实际条件下，当浓度约小于10-"mal/L时，偏
离银小，可慢定活度与摩尔浓度相等。
从戎（1-2-6）可看出，对于一价金属（25℃），如活度每增加10
倍，电位将增加59.9mV。如括度降低，则电征下降。
式（1-2-6）悬由热力学导出的，通式是：
E=E+ RT (1-2-7)
在金属腐蚀反应（式（1-2-3)）中，金属离子Mz+是氧化态，金
属是还原态，由于固态金属的活度为1：所以式（1-2-7）简化为式
(1-2-6)c
对于腐蚀反应中的阴极反应，氧还原成OH-式（1-2-5))是最常
见的例子，此OH是还原态，气体氧是氧化态，由于气体的活度
（或称逸度）为1，所以式（1-2-7）简化为下式：
E=E。+ RT
(1-2-8)
.HO?
式中E一一氧的标准电位（+401mV）。
由（1-2-8）可出，如αoH-减小，即pH藏小：阴极反应电位
将变得更正。
4. 电位-pH图
由能斯特公式（1-2-6）可看到，对于有H+参与的反应，PH和
电位成直线关系。根据热力学常数（平衡常数、标准化学势和溶度积）
的计算，对各种金属与水反应的腐蚀体系，可作出电位一PH的关系
图。这种图是Pourbaix首先创制的，因此也称为Pourbaix图,图1-2-1
示出铁-水体系，25°C的电位-pH图。.图中斜线表示有H+和电子参与
的反应，如c线表示下列反应，它与PH和电位都有关蔡：
2Fe2+ + 3H20Fe20s + 6H+ + 2e (1-2-9)
水平线表示没有H*参与的反应，如线表示下列反应，它仅和电位有

<!-- page 26 / 1319 -->


Fe?+ + 2e-→Fe (1-2-10)
垂直线表示没有电子仅有H+参与的反应，它仅和pH有关，如下列友
Fe2+ + 2HzO*Fe(OH)2+ 21+ (1-2-11)
Feo,2- ?
标准氢电极电位， 0.6 Fe'
(腐蚀区) Fe203
0.2 （钝花区）
Fe
-1.4 （免烛区）
01 357911 1315
图 1-2-1 电位-pH图（Fe-H,0，25）
这些直线将图划分成几个区，如斜线c左边标明Fe2+，说明在这个区
内热力学稳定的形态是Fe2+，所以是腐蚀区，线下面标明Fe，则稳
定态是元素铁，因此是兔蚀区。在标明Fe20s和Fe:04周体产物的这内：
铁表面生成了氮化膜，称为“钝化区”。在图的右下方高PH区内有一
个小三角形，标期FeO，说朗此区内生成氧化态离子，也是腐蚀
区。因为大多数金属在溶羧中都有不简程度的离子化倾向，所以免蚀
并不意味着绝对不离子化，而是人为地规定了一个金属腐蚀的界限，
以溶被中金属离子的平衡活度为10-‘mol/1.为界，高于此界限为腐蚀，
低于此为免蚀。所以金属在兔蚀区，腐蚀非常小：实用上可以认为不
腐蚀，在钝化区，虫于表面有钝化膜阻，魔蚀也非常小。另外：如

<!-- page 27 / 1319 -->


溶液中含有能引起孔蚀的物质（C1~，Br-等），在图上还可确定“孔蚀临
界电位”和“孔蚀保护电位”。在孔蚀临界电位以上将产生孔蚀，在孔
蚀保护电位以上，临界电位以下，不会新生孔蚀，但已有的蚀孔仍将
扩展，在保护电位以下，已产生的蚀孔也不再发展。
图中还有两条重要的斜线和，必是放氢平衡线，是放氧平衡线：
放氢和放氧反应都有电子和H+（或OH-）的参与，与PH和电位都有
关系，在与线之间，水是稳定的。在线以下将放出2，在线以上，
将放出02。
电位一P图有明显的理论和实用价值：它可用来了解金属在某一
体系中产生腐蚀与否的环境条件，可以估计在一定环境下腐蚀产物的
组成也可以预测如何改变环境条件以控制腐蚀，如由图1-2-1可看
出，若将也位降低到免灿区内（如在－1.2V以下），铁将不腐蚀，这
就是阴极保护原理。如将电位上升至钝化区以内，铁的腐蚀也将停
止，这就是阳极保护。
电位-P图也有局限性。因为它是由热力学数据制成，缺乏动力
学数据，它只能预示腐蚀可否发生，而不能预示腐蚀度。它能预知
腐蚀产物的组成，但不能预知膜的位置，附着情况，溶解度等。另外，
图1-2-1是铁和纯水的反应，但实际水中含各种不同杂质，因而可能
产生其它反应。Pourbaix针对上述局限：又作了若干发展，例如对
自来水和含盐类的水作出电位-PH图，在图上加入动力学参数标记等。
左景伊和Pourhaix等针对蚀孔和裂缝的闭塞区内电位，PH和脑蚀速
度在备阶段的变化，制出同时包含热力学和动力学数据的电位一H图，
既阐明腐蚀可能性，又阐明腐蚀速度。这说明电位-P图还在不断发
展，用途也白益产泛。
二、动力学概念
1.腐蚀电池和电极反应
金属与永溶液接触发生腐蚀时，表面形成一个蚀电池。电池内
的总反应两个分友应在隔离的区域进行。进行氧化友应的区域称为
阳极，还原反应的区域称为阴极。阳极和阴极是电接通的，电子可以

<!-- page 28 / 1319 -->


离子传导
OH -HO OH-
M++ h1'+ Mh+
02 02 0:
阴极区，
图1-2-2腐蚀电池模型
在其间流动，宅们接触的电解液也是连通的，离了可以在其间流动。
图1-2-2是个腐蚀电池的模型。金属表面存在电位不同的阳极和阴
极，是由于表面含有杂质，不完整的氧化膜，不厨的结构，以及和表
面接触的溶液不均一，如浓度，成分，含氧量，逼度等不间，因此根
据能斯特公式（1-2-6），表面各部分电位也将不冏，电位较低部分是
阳极，阳极友应是金属的离子化（即腐蚀），金属离子进入溶被，间
时有相应的电子留在表面。如果阳极是孤立的，随着表面电子的增多：
式（1-2-3）会迅速达到平衡，金属腐蚀将实际停正。由于表面存在
电位较高（正）的阴极，电就可能由阳极源源不断流到阴极，在郡
里将产生吸敢电子的反应，阳极腐蚀困而不断进行。
在腐蚀密池中可能产生的阴极反应有四种：
（1）氧的离子化
a：在乎性或碱性溶液中
02 + H.0 + 2e=20H- (1-2-12)

<!-- page 29 / 1319 -->


12
b.在酸性溶液中
10, +2H+ +2e=H,0 (1-2-13)
（2）氢离子还原一-在酸性溶液中
H++e=H (1-2-14)
H+H=H t (1-2-15)
（3）高价金属离子（Fe3+，Cu2+等）的还原
Fe3++e=Fe2+ (1-2-16)
（4）贵金属离子的还原
Ag+ +e=Ag (1-2-17)
在水和所有溶液中几乎都含有溶解的氧，因此氧的离子化悬主要
的阴极反应，氧是在中性溶液中产生腐蚀的必要因素。化学生产中常
接触酸，大气中也含有酸雾，因此式（1-2-14)，（1-2-15）也是常见
的阴极反应，式（1-2-16）、（1-2-17）只发生在特殊的情说下。
按照欧姆定律，腐蚀电池中电流和电动势的关系如下，
Ek-E.
(1-2-18)
式中E、E。一一阴极和阳极的有效电位,
R一一电池的总电阻，为溶波电阻和金属电阻之和。
金属的魔蚀量即阳极的浴解量：和电流比例，按照法拉第定
(1-2-19)
式中 W一t秒溶解的金属量，g
-金属原子量
一一金属离子的电荷（金属原子价），
F-法拉第常数，等于96500C
I--—电流，A。
2．极化
如果腐蚀电流一保持腐蚀电池开始工作时的强度，金属腐蚀将

<!-- page 30 / 1319 -->


13
进行很快。实际上金属的全面（均勾）腐蚀比预想要慢得多，因为在
擒蚀进行中会遵到阻力。
金属魔蚀（离子化），是从不稳定的高能态变为较稳定的低能态
如同水由高处流向低处，是自发进行的。如果没有阻力，将进行很快，
如图1-2~3a所示。但在多数情说下这种自发过程会遇到阻力。一种是
在高点A和低点B之间有一道障碍C（图1-2-3b），C的能量比A高。A
必须获得额外的能基以超越心，A到B的反应才能进行。这一额外能
量称为活化能。这种阻力称为能障。
另一种情况，在A至B的路上有其它各种阻力，如金属在大气或
水中生成了腐蚀产物膜，腐蚀介质必须通过膜向内扩散，金属离子必
须向膜外扩散，这就形成扩散阻力。膜愈厚密，扩散愈困难，腐蚀就
越慢（图1-2-3c)。
图 1-2-3魔蚀的自发性和阻力
A一金属：B-金属化合物：C一能障（活化能）
腐蚀电池开始工作后：电动势减小，电流也因之衰减，这现象称
为极化。电动势藏小悬由于阳极电位上升，戒阴极电位下降，或两者
时发生。第一种情况称为阳极极化，第二种为阴极极花，第三种为混
合极化。图1-2-4是这三种极化的图形，极化图在腐蚀研究中很重要。
可看出，如阳极和阴极电位不变化，或变化很小，腐蚀电流将大得
·产生极化的原因如来自活化能障，称为活化极化如来自扩散阻
力：则称为浓差极化。
（1）活化极化最常见的是酸中氢离子的阴极电过程，它由
一系列步骤构成：水合氢离子（H+-H0）从溶液各处扩散到阴极，

<!-- page 31 / 1319 -->


14
Ek
电位
E.
电流 电流
图1-2-4极化的类型
一阴极控割：b一阳极控制：c一混合控制
H+-H20O脱水变为H+，H+获得电子成为H，两个H结合为Hz，然后
氢分子由阴极扩散或成为气泡逸出。
这一系列步骤中，如有一个步骤缓慢，全过程速度将慢下来。
在工述过秘中，H+放电的速度最慢，因为它需要活化能。而电子从
阳极流到阴极的过程较快。因而阴极表面将积存过量电子，使阴极电
位降低，腐蚀电流下降。这类极化也称为超电位。由于氢离子放电迟
滞引起阴极电位下降，称为氢超电位。
氢超电位在不同的金属上有很大差异。在-一些金属上，H放电
容易，超电位小，在另-些金属上，H+放电困难，超电位大。一些
金属按照氢超电位由大至小排列如下，汞，锌、铅、、锡、铝、铜，
铁、镍、银、钼、金、钯、光铂，镀铂（黑）。
超位世随电流密度变化，成近似对数关系：
±Blg（ (塔菲尔公式） (1-2-20)
式中 们一-超电位
B一一塔菲尔常数，也B斜率，随温度变化
i-电极在平衡态时反应的电流密度，也称交换电流密度
i一以电流密度表示的氧化或还原速度。
氧在阴极上的离子化或在阳极上的相反反应（放氧），也存在活
化极化，称为氧超电位。
阳极金属的离子化和金属离子在阴极述原也产生活化极化，一般

<!-- page 32 / 1319 -->


过渡元素如铁，钻，镍，铬的极化比较大，非过渡元素如银，，锌
的极化较小。
（2）浓差极化溶中参与还原反应的物质（如02）如因打散
困难，不能及到达阴极表面，阴极就将积存多余电子，使电位下降，
在阳极附近进入溶的金属离乎如不能及时扩散，浓度逐新增大，阳
极电位就将土升。落中参与还原皮应的物质浓度如果很低，就容易
产生浓差极化。
氧在水中的溶解度很低。在氧还原阴极过程的腐蚀体系中，金属
蚀速度决定于阴极表面氧的还原速度：后者又决定于氧的扩散速度
（单位时间内通过每单位面积的氧量M），与氧的浓度梯度成正比，
和扩散层厚度X成反比，邸
(1-2-21)
武中，D为氧的扩散系数，C为溶液中氧浓度，Cn为阴极表面滋度。当
C.为零，即氧到达阴极表面立即反应掉，则氧的还原速度达到最天值。
遥过阴极的电流密度与氧的扩散童M成直线关系：即=MF，为
金属离子的电荷数。用电流密度记表示氧还原速度可能的最天值，亦
即极铲散电流密度，如下式：
Dur
:(1-2-22)
由式（1~2-22）可见，极限扩散电流密度与溶液中氧浓度成正
比。如揽拌辫液引起对流，扩散层厚度藏小，也会使极限扩散电流增
大。极限电流仅在还原过程中重要，在多数金属裕解反应中可以忽
略。
对多数电解质，D为7.5×10-cm/s。1在静让溶渡净约为005
cm，故i.约为i.4×10-"mC，在快速搅动的辫较中X约为0.001cm，it
约为7.2×10-1mC
浓差极化可（明被按照能斯特公式表示如下：
(1-2-23)

<!-- page 33 / 1319 -->


16
对于一个只有浓差极化的电极，可以导出浓差极化和电流密度的
关系式如下：
. =- 2 . nF (1-2-24)
图1-2-5是表示（1-2-24）式的曲线。当值小时，与成直线关
系，当→，阝-→α，电流不再增大，但是通常电位下降到一定值，
将开始一个新的电极反应，如阴极放氢。
在一个电极上通常同时产生活化极化和浓差极化。反应速度低时
常以活化极化为主，高时则以浓差极化为主。电极的总极化为二者之
和。在阴极上还原过程的总极化是式（1-2-20）和（1-2-24）的加
Blg RT
(1-2-25)
式（1-2-20）和（1-2-25）是一切电化学反应的基本方程式。式
（1-2-20）适合于所有阴极溶解反应，式（1-2~25）则适于一切阴极
还原反应。图1-2-6示出式（1-2-26）的混会极化曲线。对于显示
性-钝性的金属，式（1-2-20）不适用。
活化极化
浓差极化
1gi
  1-2~5  浓差极花也线（还原过程） 窗   1-2-6 活花极化和浓差极
化混合型曲线
3，复合电位和复合电极
一个腐蚀电池的总友应包含阴极和阳极至少两个以上的分反应。

<!-- page 34 / 1319 -->


17
一块金属在水溶液中表面形成了腐蚀电池，所以它不是单一的阴极或
阳极，商是包含两个或更多的氧化一还原体系的复合电极。在金属表
溉出的电位既不是阴极电位，也不是阳极电位，而是复合电位。以
锌在酸中溶解为例：阳极反应是锌溶解（离子化），阴极反应是H+还
路），锌平衡电极将由Zn-Zn2++2e反应的可逆电位Eznzn+和相应
的变换电流密度iozn²+1zn来表示，氢平衡电极将由2H++2e-HL2反应
可逆电位E2H*与相应的0H*H,来表示。在酸中的锌表面上这两个 电
极是电连接的，电极电位不会保持在这两个可逆电位中的任一个上：
而必须处于另外的电位：这就是通常在锌表面上测得的复合电位。
E(标体氨电赖电位 H2 /H ) 0.0 2+
-0.2F
-04F
Err
-0.61
-Ez/Zn+2.  2n+2 +2 e→Zn
-0.80 10- 12
10~ 10 10-8 10- 6 1G-4 10-2
电流密度, A/cmz
图1~2-7纯锌在酸中的电极动力学行为
复合电位的确定包含两项简单的设：
任何电化学反应都能分为两个或更多的氧化和还原分反应。
在电化学反应过程中不可能有电荷的铮积累。换言之。当一
块与外部电绝缘的金属腐蚀时，总氧化速度必须等于总还原速度。
图1-2-7示出，总氧化速度和总还原速度相等的唯一点就是二曲

<!-- page 35 / 1319 -->


18
线的交点irr，租应的电位Etar体系的合电位，或称腐蚀电位。
在这点上，以电流密度表示的锌溶解速度和放氢速度相等。每产生一
个锌离子，就放出二个电子，并生成一个氢分子：只有在这点上能保
持电荷守恒。这点的电流密度称为腐蚀电流密度icar，它代表锌腐蚀
（溶解）速度，并放氢速度相等。
实际的腐蚀体系更复杂，可能存在二个以上的氧化，还原过程。这
时需要将各个氧化和还原过程的速度分别加起来：总氧化速度和总还
原速度二曲线的交点即相当于本体系的复合（腐蚀）电位，横坐标则
粗当于魔蚀电流。
4、钝化
图1-2-7示出，随着阳极极化增加，即阳极电位上升，电流密度
也增火，但对铁，铬，钛，锆、不锈钢等在氧化环境中来说，会出现
一种图1-2-8所示的反常现象，即电位增到一定值后（P点），电位再
上升，电流密度不仅不随之上升，反面急速下降，可下降儿今数量级，
直到T点，电流又随电位急速上升。在卫点发生的现象称为“钝化”，由
P到T金属处于钝化区（钝态），P以下为活化区，超过T为过钝化区。
图1-2-8是典型的钝化曲线，纵坐标电位和溶液氧化能力正比。凡
是皇现特征钝化曲线的金属为易钝化金属。另外一些不易钝化的金属，
如铜，锌，铅：不出现这种S形曲线，魔蚀电流随搭液氧化能力（或
液相对载化能力 过钝化区
(腐恢电位) 钝化区
活花区
10 0 100 1000 10000100000
图 1-2-8 钝化金属腐蚀率与浴液氧化能
（魔蚀电位）的关系

<!-- page 36 / 1319 -->


19
电位）的上开而直线上升。
钝化体系的腐蚀速度与溶液氧化能力（或阴极电位）有关。如图
1-2-9所示，直线1到4表示不同氧化能力的阴极还原反应。当氧化
能力较低，魔电位处于活化区的A点，腐蚀电流很大，增氧化剂
浓度至2，总氧化速度和总还原速度的交点有B，C，D三个，C点不
稳定，金属电位可能处于B点（活态），也可能处乎D（钝态）点，因
此仍存在危险：当氧化剂浓度继续增大至3，腐独电位E点落在钝化
区，金属完全姓于钝态，腐蚀也减至最低多如果氧化剂浓度过天，腐
蚀电位在4以上，金属将处于过钝态，腐蚀电流文急速增大。容易钝
化的金属，如钛，铅，不锈钢在大气和水中的腐蚀电位通常落在钝化
区内（E点附近），腐蚀很小。对于一些体系，如要达到钝化区，可以
提高溶液的氧化能力：或借助外部阳极电流提高电位，后者称为阳极
保护技术。
Er
Ec 3
Ec2
M+M+
l i
图1-2-9氧化剂浓度对金属钝化行为的影
钝化使腐蚀实际上几乎停止，原因是金属表面生成了一层薄而坚
密的氧化膜，产生了扩散阻力。膜的性质和组成还没有完全搞清楚，
膜厚不到3m（30），有人认为是单分子（如氧）的吸附层，膜内
还含有大量水。贱金属钝化后，复合电位可以上升到接近铂，金等赞
金属的电莅，这也是钝化的特征之-～。很明显，钝化对于防止腐蚀有
重要的意义。

<!-- page 37 / 1319 -->


20
三、高温气体腐蚀
1.氧化动力学
金属在大气中会自发进行氧化，随着温度增高，天气中水分蒸发，
凝腐蚀变成干腐蚀，腐蚀更严重，在工业中成为重要问题。气体透
乎机，火引擎，炉子部，高温石化工等都存在高溫氧化题。
在高溫下金属表面产生一层氧化膜。Piling和Bedworth曾指出，抗氧
化性和氧化物与金属的体积比有关，如R表示由单粒体积的金属生成
的氧化物的体积，则
Wd
(1-2-26)
式中W-一氧化物的分子量
金属的原子龙
D，-—一氧化物和金属的密度。
当R<1，氧化物不能覆盖金属表面，因而没有保护性当R》1，
氧化物中將产生较大的应力，膜易破裂脱落，保护性也不好。理想的
阴极 比蕴应接近1。此外，保护性高的
阳极
膜还应具有高熔点，低蒸气压，膨
电子传 胀系数与金属接近，良好的抗破裂
高塑性，低电导率，对金属离子
和氧的低扩散系数等。
禹子传导） 金属的高温气体腐蚀也是一个
M"
电化学过。图1-2-10示出：极
反应是金属离子化，在膜一金属界面
氧化膜 发生，这里是阳极，阴极反应是
氧的离子化，在膜一气体界面发生，
图 1-2-10 于腐蚀电池
阳极反应 M=M"++ne 这里是阴极。电子和离子（金属离
朗极反应 子和氧离子)在膜中两极之间流动，
它和水溶液中的腐蚀电池相似

<!-- page 38 / 1319 -->


21
（见图1-2-2）。金属离子和氧离子也受到扩散阻力，氧化反应速度随
膜性熊的差异有下列几种变化规律：
（1）直线定律 如氧化物体积比原金属体积小，或氧化物易挥
发，熔点低，则产生多孔或破裂的膜，没有保护性。膜的生长和时间
成直线关系！
dy -K 或 y-Kt+C (1-2--27)
式中 3膜厚,
--时间 
K C-常数。
图1-2-11a示出直线规律，如钙在500℃氧化郎属这种规律。
（2）抛物线定律 氧化物体积大于金属时，生成的膜是连续、
密实的，有良好保护性。氧化速度为离子通过膜的扩散速度所控制。
膜增长量和离子通量成正比，但离子扩散通量和膜厚成反比，因此膜
生长速度也和膜厚?成反比：
dy-K' 或 =2#+C (1-2-28)
以y"对作图，得图1-2-11b的直线。如铁，镍，铬，钴，等在高温
氧化时都遵循抛物线规律。
Ig t
图  1-2-11  不同成膜规律
一直线方程，b-一抛物线方程1.c一-对数方程，d一两段对数方程

<!-- page 39 / 1319 -->


22
（3）对数定律-一般当温度不高时，膜较薄，有保护性，氧化速
度遵从对数规律，膜厚与时间的关系如下：
dy (1-2-29)
以对+C）作图（当》时，常数可忽略不计），得图1-2-11c之
直线，铝、锯，铁等许多金属在常温或稍高温下的氧化遵循这一规
律。
成膜速度和膜厚成反比一一抛物线规律的情况比较普遍。因为金
属氧化物是半导体，当氧化物组成与分子式有微小偏离，导电性增大，
离子和电子更易通过。一种情形是氧化膜中金属离子略少（P型）：如
氧化亚锅膜所含Cu实际上比Cu20所表示的要少，在阳离子点阵上有一
些空位（，图1-2-12）。因为要维持电中性，在膜中就会存在和空位
数目相同的Cu2+，邻近的亚离子可以跳进空位，手是又留下一个空
位，邻近的底悬亚铜离子就可以跳进来。最外层的C+则跳到吸附在金
属表面的氧离子层内，构成新的氧化物点阵。电子流动方向也是由内
到外，吸附层外面的氧原子从两个u+吸收两个电子，变成氧离子，
两个Cu*变成Cu+ (02+2Cu=02-+2Cu²+），Cu²+随 即又从邻近的
Cu*吸收两个电子，变成Cut。只要膜层外有氧，Cu+和电子的流动将
继续下去，膜厚将不断增加，离子和电子的流动速度与膜厚成友比，
所以成膜速度也和膜厚成反比。
O 2-爱附层
Cu+ Cu+ Cu+ Cut Cu+ Cut
02- 02- 02- 02-
Cu* Cu+ Cu* Cu2+ Cu+  Cu*
02- 02 02- 02-  02- 02-
Cu+  Cut Cu2+ Cu+ Cu+
O*- 02 1 Q2- Cu* Cu t
Cu+ Qi+ Cut Cu+*Cu+l 02- O2- 02-
Cu+ Cu+ Cut Cu+ Cu+ Cu+ Cu+
图1-2-12氧化亚铜晶体内由离子构成的晶格结构

<!-- page 40 / 1319 -->


23
另-一种情形是氧物中金属离子略多（五型），如图1-2-13所示的
氰化锌晶格。晶间间隙有两个多余的zn²+，和四个多余的电子。电流
由多余的电子传送，离子迁移则由间隙乙n2+移动。显然：成膜速度也
和膜厚成反比。
2+2+
Zn*+
Zn2+ 2n2+ 7 n2+
Zn2+ 02- Zn2+ 02- Zn2+
Z n2+
02 Z#** 02~ Zn2+ 02- Zn++
图!-2-13  氧化锌及型半导体的班想晶格结构
防止高温氧化最有效的方法是在基体金属中加入有效的合金成
分，使膜中生成保护性很强的二元三元化合物，使离子扩散更为困
难，氧化速度因面下降。
2.脱碳和氢腐蚀
当钢暴露在高温含氢气体中，钢中碳化物或溶解的碳L以CP表
示与氢反应生成甲烷：
C+ e++ 2H2-CH4 (1-2-30)
含氮气流中如同时含水汽：也可能按下式脱碳：
C(F) + H2O=H2 + CO (1-2-31)
有些合金的强度依赖于间隙碳战碳化物沉淀，脱碳就能引起抗拉
强度下降，延性和蠕变速度增高。由于原子氢容易扩散到金属内部空
穴，在此产生甲烷，可引起破裂。
金属在高温水汽中也能由本身氧化而产生氢：
Fc + H.=Fe0+ Hz (1-2-32)
有些金属如难熔金属钛、锆、、铌、钒等，本身骼和氢反应，
在内部生成跪性氢化物：引起永久性破坏。
在石油炼制过程中经常能遇到氢-烃混合气，这时可能产生相反
的过程一渗碳。钢在CO-CO2混合气中既可脱碳，也可渗碳，如下列
反应，根据气体组成，既可向左也可向右进行，

<!-- page 41 / 1319 -->


24
C(re+ + CO2=2C0 (1-2-33)
渗碳将使合金延性下降，由于碳化物的沉淀也可能会使某些固溶
元素分离出来，但是渗碳一般比脱碳的危害小些。
3.硫化氢和含硫气腐蚀
高温含硫气指包括H.S,S2,SO2和其它含硫物质的气体。其中H2S
是高温气体中常见的成分，在高温下何起氧化剂的作用，在金属表面产
生硫化物膜，SO2广泛存在于矿物燃料的燃烧气中，也具有氧化性，在
高温气态硫腐蚀中，S.为主要气相成分。即使金属表面有保护性氧化
膜，这几种含硫气体都能引起迅速结垢。一些硫花物熔点很低，液态
硫化物可能迅速扩散进入晶界，使金属机械性能受到损害，甚至碎
裂。
一般镍和高镍合金在含硫气中腐蚀严重。铬和含铬的铁基合金较
好。表1-2-3列出了一些金属和合金在含硫气体中的耐蚀性。
表 1-2-3一些金属和合金对含硫气体的耐蚀性
（耐蚀性拍小至大排列）
Hs
Ni,Ca Ni,Cu N: Fe-17Cr Fe-30Cr
低碳锅 低碳钢 Fe Fe-18Cr-8Ni Fe-18Cr-aNiFa-18Cr-8Ni
Fe Fe Cu-10M区 : Fe-22Cr-10 哈氏合金 76N1-16C1-
Fe-Ma Fe-14Cr Fe-15Cr 7Fe
76Ni-16Cr-7Fe. ( Cu-Mn Cu-10Mg [A,Mg Cu-12 AI
80Ni-13Cr- Cu,黄铜 Fe-12AI,Ni-
6.5Fe i15AI
Fe-15Ct AI合金 Ta,Mo,W
Fe-25Cr Mo, W Al.Ms
4、热腐蚀
合金表面有薄层离子态熔盐，表面下化加速，这种腐蚀称为热
腐蚀。在工作压力下低于熔盐液相线温度和高于熔盐的沸点时，蚀
小，但在该两者温度之间腐蚀最严重。
最初的发现是在海上航行的船只或飞机汽轮机吁片上产生了严重

<!-- page 42 / 1319 -->


25
腐蚀，乃是由手从海水中带入的Na：SO4和NaCI在高温下熔融手起的。
现在热魔蚀不仅指Na2SO，腐蚀，还包含范围更广泛的熔盐寻起的加速
氧化，如烧煤和油的锅炉和透乎机中的熔盐，特别是低熔点（570）
的钒酸钠，快速增殖反应堆中的裂变产物CsI和CsO的络盐，熔碱金属
碳酸盐燃料电池和煤转化广的灰渣等。
热腐蚀危害很大，但是至今还缺乏完整的机理。在薄层盐膜电解
质中热腐蚀的热力学和动力学必然和水溶液体系有许多共同点。热腐
动力学在狠大程度上取决于接触碱性盐和金属的酸性气体在盐中的
溶解度，盐化学和电化学，及氧化还原离子的存在。热腐蚀的标志是
在盐中产生了一层多孔的非保护性氧化膜，而且还形成了为溶解保护
性化物所需要的浓度梯度。-一般，通过薄盐膜的迁移控制很重要。

<!-- page 43 / 1319 -->


第三章 金属腐蚀形态
一、概述
金属腐蚀的形态可分为全面（均匀）腐蚀和局部腐蚀两天类。前
者较均匀地发生在全部表面，后者只发生在局部。例如孔蚀，缝隙腐
蚀，晶间腐蚀，应力腐蚀破裂，腐蚀疲劳，氢蚀破裂，选择魔蚀，
蘑损腐蚀，脱层腐蚀等（图1-3-1)。
全面腐蚀 孔蚀 脱层腐蚀
Cu+Zn
晶问魔蚀 斑蚀破裂 选择腐蚀
图[-3-!腐蚀的不同彩态
一般府部腐蚀比全面魔蚀的危害严重得多，有一些局部腐蚀往往
是突发性和灾难性的。如设备和管道穿孔破裂避成可燃可爆或有毒流
体泄漏，前引起火灾，爆炸，污染环境等事故。根据一些统计资料，
化工设备的腐蚀，局部腐蚀约占70%。均匀腐蚀虽然危险性小，但大
量金属都暴露在产生均勾魔蚀的气体和水中，所以经济损失也非常惊
二，全面(均句)腐蚀
金属表面的全部或大部分都发生腐蚀，腐蚀程度大致是均匀的。

<!-- page 44 / 1319 -->


27.
一般表面覆盖一层腐蚀产物膜，能使腐蚀减缓，高温氧化就是一例。
又如易钝化的金属如不锈钢、钛、铝等在氧化环境中产生极薄的钝化
膜，具有优良的保护性，使腐蚀实质上停止。铁在大气和水中产生的
氧化膜（锈）保护性很低。一般均勾腐蚀很严重。
也有些均勾腐蚀不产生表面膜：如铁在稀硫或盐酸中全面迅速
溶化。无膜全面腐蚀很危险，但在现实生活中很少发生，除非选材严
重错误，例如选用铁或铝设备贮运盐酸等。
均勾腐蚀的程度可以用腐蚀率来表示。常用两种单位，一是单位
时间内，单位表面积上损失的重量，以g/（m·h）计：另一是单位时
间内腐蚀的平均厚度，以mm/年计。二者换算关系如下：
1mm/年=8.76g/(m².h)×1/a (1-3-1)
&一一材料的密度。
由厚度腐蚀率可以估算设备的预期寿命，一般应用得更广泛。
三、孔蚀
孔蚀是高度局部的腐蚀形态。金属表面的大部分不腐蚀或腐蚀轻
微，只在局部发生一个或一些孔。孔有大有小：一般孔表面直径等于
或小于孔深，但有坑状碟形浅孔（图1-3-2）。小而深的孔可使金属
板穿透，引起流体泄漏，火灾，爆炸等事故，它是破坏性和隐患最火
的腐蚀形态之一。
孔蚀发生于易钝化的金属，如不锈钢、钛铝合金等，因为表面覆
盖强保护性的钝化膜，腐蚀很徽，但由于裘面局部可能存在缺陷（露头
的螺位错，刻痕，非金属夹杂物等），溶被内又存在能破坏钝化膜的活
性离子（Cl~，Br-），钝化膜在部被坏，微小破暴露的金属成为
电池的阳极，周围广大面积的膜成为阴极，阳极电流高度集中，使腐
蚀迅速向内发展，形成蚀孔。蚀孔形成后，孔外部为腐蚀产物阻塞，
内外的对流和扩散受到阻，扎内形成独特的闭塞区（亦称闭塞电
池）：孔内的氣迅速耗尽，只剩下金属腐蚀的阳极反应，阴极反应氧
离子化完全移到孔外侧进行。因此孔内狼快积累了带正电的金属离子，

<!-- page 45 / 1319 -->


为了保持电中性，带负电的CI-从孔外迁移入孔内，C1-增浓，金属离
子水解产生H+，孔内pH值下降。H*和C1-形成腐蚀强烈的盐酸，如
下式：
M+ + C1- +H,O=MOH + +H+ + C1- (1-3-2)
闭塞区内溶液组成（H+，C1)和区外遍然不间。图1-3-2示出这个变
化的各阶段。当区内PH值下降到某一临界值，腐蚀率突然上升，形
成加速腐蚀，孔内产生阴极放氢反应，孔蚀由闭塞区酸性电池控制。
蚀孔形成以后，是否深入发展直至穿孔，由于影响闷素复杂，现在
还难以预测。一般如孔少，电流集中，深入发展的可能性次，如孔多
又较浅，闭塞程度不夫，危险性也较小。
OH

<!-- page 46 / 1319 -->


29
CH)
MOHi,
M3
H+
(M3)
H2
M (.OH?
图[一3-2 扎蚀、缝隙腐蚀和应力腐蚀发展阶段示意图
钝化膜局部酸裂，一樊破口蚀闭密区内金属离子增浓：己一阴离≠
进人闭塞区，金属离子水解，P下降，一裂缝内产生自催化加速腐蚀过程，
H在尖端析出，渗入裂缝前缘，使金腐脆化

<!-- page 47 / 1319 -->


30
四、缝隙腐蚀
是孔蚀的一种特殊形态，发生在缝隙内（如焊、铆缝，垫片或说
积物下面的缝隙），破坏形态为沟缝状，严童的可穿透。缝隙内是缺氧
区，也处于闭塞赛状态，缝内PH下降，CI-浓度增大。常有一段较长
的孕育期，当缝内D值下降到临界值后，与孔相似，也产生加速腐
蚀（图1-3-2）。一般在含C1~溶液中最易发生。有效的防止方法是消除
缝隙。
五、脱层腐蚀
在金属层状结构层与层之间产尘腐蚀，先垂直向内发屡，然后改
变方向，有选择地腐蚀与裘面平行的物质。腐蚀产物的膨胀力使未璃
的表层成层状脱离（图1-3-1）。
六、晶间腐蚀
腐蚀从表面沿晶粒边界向内发展，外表没有腐蚀迹象，但晶界沉
积蔬松的腐蚀产物。由金相显微镜可着到晶界星现网状腐蚀（图1-3-
B）。严重的晶闻腐蚀可使金属失去强度和延展性，在正常载荷下碎
裂。
图1-3-3 晶间腐蚀（Cr18Ni8Ti不锈钢歪
HCi-空气-H2O-丁烷混合气中，700")

<!-- page 48 / 1319 -->


31
鼎间腐蚀是晶界在一定条性下产生了化学和组成上的变化，蚀
性降低所致，这种变化通常是出于热处理或冷加工引起的。以奥氏体不
锈钢为例，含铬量须大于11%才有良好耐蚀性。当焊接时，焊缝两侧
2~～~3mm处可被加热到400～910°C，在这个温度（敏化温度）下晶界
的铬和碳易化合形成Ct:3C6，Cr从固溶体中沉淀出来，晶粒内部的Cr扩
散到晶界很慢，晶界就成了贫铬区，铬量可降到远低于11%的下限，
在造合的腐蚀溶浚中就形成“碳化铬晶粒（阴极）一贫铬区（阳极)”电
池，使晶界贫铬区腐蚀。
奥氏体不锈钢鼎简腐蚀在工业中较常见，危害也最大。防止方法
有：①“固溶辫火”处理，将已产生贫铬区的钢加热到1100°C左右，使
碳化铬溶解，水，迅速通过敏化温度区，使合金保持含Cr的均一态。②
钢中加入少量更易生成碳化物的元素钛或锯。③碳含量降低到003%
以下，从晶界沉淀的铬量就很少。
七、选择性腐蚀
工业合金含有不同成分和杂质，具有不间的结构，蚀性也有差
别。在一定溶液中，有些活盘组分溶出，剩下蔬松的不活泼组分：强
度和慈性完全丧失。这类选择性擒蚀的常见例子是黄铜脱锌。锌溶入
溶液，黄表面覆盖一层蔬松的红色薄膜。实际上铜也溶解，但其后
又沉积在合金表面上。除均勾的层状脱锌外，还有局部的塞状脱锌
（见图1-3-1）。提高铜含量（红黄铜：Cu85%）可防止脱锌，加入1%锡，
或少量砷，锑、磷也能改善对脱锌的抗力。
灰铸铁的石墨化也是选择性腐蚀，铁腐蚀浸出，剩下石墨网状体。
严重失去强度。球或延展铸铁因为不存在残余物联系在一起的网
状结构，所以不产生石墨化。
八、磨损腐蚀
1、 冲击脑蚀
金属表面受高流速和瑞流状的流体冲击，同时遭到磨摄稻腐蚀的
破坏，称为蘑损腐蚀。冲击蚀是蘑损腐蚀的主要形态。金属在高速

<!-- page 49 / 1319 -->


流体冲击下，保护膜破坏，破门处裸金属邮速腐蚀。如果流体中含有
尚体颗粒，磨损腐蚀就更严重。它的外表特征是：局部性沟槽、被纹、
圆孔和出谷形，通常显示方向性。暴露在运动流体中的设备如，管，
三通、阀、鼓风机、离心机、叶轮、换热器、排风筒等都能产生冲击
腐。软金属如钢和铅更为严重。
种冲击腐蚀多发生在流体改变方向的部位。如弯头，三通，旋风分
离器，容器内和入口管相对的部位。冷凝器和换热器管束入门处，流
体由大截面进入小口，产生瑞流，在管入口数十毫米处常发生严重腐
蚀。
防止冲齿腐蚀可以选用耐磨损较好的材料，如20号合金优于18/8
不锈，90Cu/10N优于70Cu/30Ni（海水中），恺可改进设计，改
变环境，或用涂层和阴极保护等。
2.空泡腐蚀
空泡腐蚀简称空蚀或气蚀，是磨损腐蚀的一种特殊形态。在高速
液体含有空泡，便磨损腐蚀分严重。空疱的形成是由子液体的瑞
流或温度变化引起晟压方下降，空泡内只含少量水汽，存在时间非
常短暂，气泡破裂时产生齿波压力可高达4000atm，使金属保护膜
破坏，并可引起性形变，甚至撕裂金属粒子。膜破口处裸金属受腐
蚀，随童新生膜。在同一点上又形成新空泡，又迅即破裂，这个过
程反复进行（图1-3-4)，结果金属表面生成致密而深的孔，外表狼粗
糙。泵吁轮和水力透平机等常产生空蚀。
图 1-3-4 空泡腐蚀的发生过程示意图

<!-- page 50 / 1319 -->


33
防正空蚀可改进设计，以减小流程中流体动压差，也可选用较耐
空蚀的材料或精磨表面，因为光洁表面不提供形成空泡的核点。用弹
性保护层（料或橡胶）阴极保护范有效。
3。靡镖腐蚀
它边是磨损魔蚀的一种特殊形态，是指承受载苟，互相接触的两
表面虫于振动和滑动（反复的相对运动）引起的破环，忆称微振腐蚀。
摩振腐蚀的危害非常天，既破坏了精密的金属部件，产生的氧化锈泥
常将部件锈死，还会使接面超过容许公差，产生的蚀孔还会引起疲
劳破裂。
摩振蚀最常见的例子是滚珠轴承套与轴之间，也发生在引擎，
机车部件、螺栓连接的部等处。它的必要条件是反复的相对运，
依移小至10-8cm即可引起破坏。例如在远距离铁路和轮船运输中的
汽车轴，表面承受载荷，又发生连续轻微振动，将产生摩振腐蚀。它
不发生在连续运动的表面,上。正常行驶的汽车因为轴承表面间的相对
运动非常大（旋转），就不发生这种腐蚀。
摩振腐蚀的原因是摩振作用破坏了金属保护膜，裸金属迅速氧化，
蘑损和氧化反复进行，使破坏加剧。另外，金属表面因受压产生冷焊
熔化，其后由于相对运动使金属碎粒脱落，并迅速氧化。二者都产
生氧化锈粒，破坏金属界面。氧在摩振腐蚀中狼重要，但也有些摩振
腐蚀不需要氧。
防护方法可在接触表面涂润滑油脂，可减小摩擦，并排除氧，如
果表面同时磷化更有效。还可选用硬质合金，喷丸处理或羚加工以提
高表面硬度等。
九、应力腐蚀破裂
合金在腐蚀和一定方向的拉应力同时作用下产生破裂，称为应力
腐蚀破裂。裂缝形态有两种，沿晶界发展，称晶间破裂，缝穿过晶粒，
称穿晶破，也有混合型，如主缝为晶问型，支缝或尖端为穿晶型（
1-3-5)，它是最危险的腐蚀形态之一，可引起突发性事故。
应力腐蚀破裂有一些特征，①必须存在拉应力（如焊接、冷加工

<!-- page 51 / 1319 -->




<!-- page 52 / 1319 -->


35
等产生的残余应力）：如果存在压应力则可抑制这种腐蚀，②只发生在
一定的体系，如奥氏体不锈钢/C1-体系，碳钢/NO:体系，铜合金/NH
体系等。
应力腐蚀的机理很复杂，按照左景伊提出的理论，被裂的发生和
发展可区分为三个阶段：
①金属表面生成钝化膜或保护膜，
②膜扇部破裂，产生蚀孔或裂缝源：
③裂缝内发生加速腐蚀，在拉应力作用下，以无直方向深入金属
内部。
产生应力腐蚀必须满足上述三个阶段的生威环境。以奥氏体不锈
钢/C1-体系为例；环境中必须含有C1~和氧，因为奥氏体不锈钢在含
氧坏境内很容易饨化，满足了条件1，C1-是破钝剂，在应力作用下，
膜的厨部缺陷处很容易破裂，满足了条件2，裂缝内形成闭塞区，卫H
下降，C1"从外部迁入增浓、PH值下降到1.3以下，腐蚀加速，这
和孔蚀相同。裂缝尖端产生了氢，引起局部脆，在拉应力作用下发
生脆性破裂，然后裂尖又进入酸性溶被，裂缝在腐蚀和脆裂的反复作
用下迅速发展（见图1-3-2）。
防止应力腐蚀的方法有以下一些：进行热处理以消除部件的应
力！改进设计结构，避免应力集中于局部，设计中选用的载荷应低于
产生应力腐蚀的临值，表面用喷丸处理产生压应力采用电化学保
护、涂料、或缓蚀剂等。
十、腐蚀疲劳
魔蚀和交变应力（应力方向周期性变化，亦称周期应力）共同样用
引起的破毅，称为腐蚀疲劳。在无腐蚀时，金属受交变应力作用将产
疲劳被裂。对于铁合金，承受的应力有一临界值，如低于此值，即使
经无限周期也不会疲劳破裂。此值称为疲劳极限，非铁金属如铝，镁，
设有疲劳极限，但抗疲劳性能也随应力减小而增火。通常规定在1C周
期不产生疲劳破裂的临界应力值为疲芽极限。在腐蚀环境中疲劳极限
大大下降（图1-3-6)，因而在较低的应和较短的周期内就发生疲劳

<!-- page 53 / 1319 -->


在空气中
鼓劳级限 在嗨蚀环境中
10 106 10 *
周期数N
图 1-3-6 钢在周期应方下的S-V出线
破裂。
魔蚀疲劳的外形特征是：产生众多深孔，裂缝可以有多条，由蚀
孔起源以和应力垂直的方向纵深发展，是典型的穿晶型，设有支缝，
缝边呈现锯齿形。振动部件如泵轴和杆，螺旋浆轴，油气井管，吊
索，以及由温度变化产生周期热应力的换热管和锅炉管等，都容易发
生腐蚀疲劳。
魔蚀疲劳最易发生在能产生孔蚀的环境中，无疑，蚀孔起了提高
应力的作用。周期应力使保护膜反复扇部破裂，裂口裸金属遵受不
断魔蚀。与应力腐蚀不同，腐蚀疲劳对环境没有选择性。氧含量、温
度、H值和溶成分都影响腐蚀疲劳。极极化将促进腐蚀疲劳。
防止方法：改进设计或进行热处理以消除和减小拉应力：表面喷
丸处理产生压应力，电镀锌，铬，镍等，电镀时注意镀层中不可产
生拉应力，也不可有氢渗入。也可用缓蚀剂和阴极保护。
十一、氢腐蚀
1. 氨鼓泡
对低强度钢，特别是含大量非金属夹杂时，溶液中产生的氢原子
很容易扩散到金属内部，大部分H通过器壁在另一谢结合为H2逸出，

<!-- page 54 / 1319 -->


37
但有少量H积滞在钢内空穴，结合为H，因氢分子不能扩散，将积累
形成巨大内压，使钢表面鼓泡，甚至破裂。
当环境中含有硫化物、氰化物，含离子等阻止放反应的毒素，
氮原子就会进入钢内产生鼓泡。石油工业物料常含有上述毒素，氢鼓
泡是常见的危害。防止方法：除去这类毒素最为有效；也可选用无空
穴的镇静钢以代替有众多空穴的沸腾钢。此外，可来用氢不易渗透的
奥氏体不锈钢或镍的衬里，或橡胶，塑料，瓷砖衬里，加入缓蚀剂
等。
在高强钢中晶格高度变形，当H进入后，晶格应变更大，使韧性
及延展性降低，导致脆化，在外力下可引起破裂。不过在来破裂前氢
脆是可逆的，如进行适当的热处理，使氢逸出，金属可恢复原性能。一
般钢强度越高，氢脆破裂的敏感性越大，它的机理还不十分清楚，有各
种理论，如：氢分子聚积造成巨大内压吸附氢后使表面能降低，或
影响了原子键结合力，促进了位错运动等。一些迹象表明，铁素体和
马氏体铁合金在裂缝尖处与氢产生了反应，钛、钮等易生成藝化物的
金属，在高温下容易与溶解的氢反应，生成脆性氢化物。高温下氢还
能造成脱碳。
进入金属的藝常产生于电镀，焊接、，酸洗、阴极保护等操作中。
应力腐蚀的裂尖酸化后，也将产生氢脆，但阳极腐蚀，已造成永久性
摄害，与单纯氢髋有别。氢脆与钢内空穴无关，所以防正方法与防氢
鼓泡稍有不同，在容易发生氢脆的环境中，避免使用高强钢，可用
Ni，Cr合金钢，焊接时采用低氢焊条，保持环境干燥（水是氢的主要
来源电镀要选择，控制电流，酸洗液中入缓蚀剂。氢已进入
金属后，可进行低温烘烤驱氢，如钢一般在90～150°C脱氢。

<!-- page 55 / 1319 -->


第四章 非金属腐蚀
一、概述
绝大多数菲金属材料是非电寻体，就是少数导电的非金属（如碳、
药墨）在溶液中也不会离子化：所以非金属的腐蚀一般不是电化学腐
蚀，而是纯粹的化学或物理作，这是金属腐蚀的主要区别。金属
的物理腐蚀（如物质转移）只在极少数环境中发生，面非金属的腐蚀
许多是由物理作用引起的。
金腐蚀主要是表面现象，内部腐蚀较少见，而非金属内部腐蚀
是常见的现象。
二、非金属的腐蚀破坏
当非金属表面和介质接触后：溶（或气体）会逐渐扩散到材料
内部。表面和内部都可产生一系
列变化。如聚合物分子起了变化，
可引起物理机械性能的变化强度
液体悬 降低、软化或硬化等。橡胶和塑料
溶胀。液体侵入内部后，可引起溶
胀或增重。表面可能起泡、变粗糙、
藜合物 变色或失去透明。内部也可能变
色，这在金属中是少见的。图1-4-1
图 1-4-1 聚合物和溶剂的界面结构 示出了当聚合物和溶剂接触后形成
的复茶多层结构。在凝胶层和固体溶胀层中通常含有多量溶剂：更有
少量溶剂渗入聚合物内，形成浸润层，使聚合物的物理性能改变。有
时固体溶胀层由于内应力的作用，可产生破裂。高分子有机物受化学

<!-- page 56 / 1319 -->


39
介质作用可能分解，受热作用也可能产生热分解。在日光照射（紧外
线）和辐射作用下逐渐变质，老化。一般有机材料不耐高温和强氧化
性物质，热变形温度超过160℃以上的不多。
非金属材料常由儿种物质组成，例如料中除合成树脂主成分
外，还有填料（如玻璃纤维，石英粉、石墨粉），增塑剂、化剂等。
这些物质的耐蚀性并不完全相同。在腐蚀环境中有时一种或几种成分
有选择性地溶出或变质破坏，整个材料也就被破坏了。如层压塑料
（玻璃纤维增强塑料）的胶料树脂被破坏后，就产生了脱层现象。在
氢氟酸中，玻璃纤维或其它硅质填料被腐蚀，材料也就解体。这是非
金属的选择性腐蚀。在选用非金属材料时，应注意每种组分的蔚蚀
性。
非金属因为没有电化学溶解作用，所以，对离子的抗力强，能
非氧化性稀酸、碱、盐溶等，金属则会不同程度地受到酸（H+）、
碱（OH-），盐（C1-等）的侵蚀。金属一般不受有机溶剂的作用，而
有机材料则容易受溶剂溶解。
也有极少数的悲金属材料由于电化学作用而破坏的例子。如电解
食盐水过程中在阳极上所产生的氧与碳或石阳板反应生成二氧化碳
气，使电极破坏。又如料部件和翁属的荫极部分接触，当阴极的
O-浓度增大时，就会使不耐碱的塑料遵到破坏。这类“电化学”腐蚀
显然与金属的电化学腐蚀不同。石墨或碳与金属接触或以杂质存在于
金属中时，会形成电池，它的电位较高，通常作为阴极，本身不会腐
蚀，却往往加速金属的腐蚀。
非金属也会产生应力腐蚀破裂，例如聚乙烯，有机玻璃、不透性
石墨在化学介质和应力的同时作用下会破裂。有机玻璃在丙酮中的破
裂，有人认为是由子介质逊入内部，使吸蔚面的界面能显著下降，当
存在与吸附线方向垂直的拉应力时，材料就沿着这条吸附线破裂。有
人认为塑料、材、混凝士等产生的裂缝，就可能是这种“应力吸附
破裂”。当然，还有一种“腐蚀胀裂”或“化学胀裂”的作用，如混疑土贮
槽由于盐水渗入撒孔，盐在孔内结晶，产生膨胀应力、使其破裂。钢
筋混凝土内钢筋生锈，也能使混凝土胀裂。

<!-- page 57 / 1319 -->


40
总之，非金属腐蚀破坏的主要特征是物理、力学性能的变化或外
形的破坏，不一定是失重，往往还会增重。对金属而言，因腐蚀悬金
属逐溶解（或成膜）的过程，：所以失重是主要的。对非金属，一一般
不测失重（腐蚀率），而以一定时简内的失强变化或变形程度来衡量破
坏程度。
非金属材料在工，农业和国防上的大量应用，历史还不太长，所
以，对罪金属蚀的原齿和机理的研究远不及对金属腐蚀的研究详
尽。如果对非金属腐蚀机理能深入了解的话，就一定能使它在腐蚀领
域中获得更广泛的应用，也就有可能合成和生产出腐蚀性更优良的
材料。

<!-- page 58 / 1319 -->


第五章 控制腐蚀的方法
一、正确选材和设计
材料的品种很多，不同材料在不同环境中有不同的腐蚀速度，有
些腐蚀率很高，根本不能应用，有些比较低或很低。选材者对某一特
定环境选择腐蚀率低，价格较便宜，物理力学性能等文适合设计要求
的材料，是常用的、简便而行之有效的控制腐蚀的方法，设备可以获
得经济，合理的使用寿命。正确选材露要完整的腐蚀数据：由于设备
结构常常可能对腐蚀产生影响，所以正确的设计也很重要。在第二篇
中将详细讨论这些问题。另外，选材者也需要具备一楚的腐蚀及防
蚀知识，才能更完善地解决选材问题。本篇为此提供了必要的关子腐
蚀科学的基本概念。
二、调整环境
如巢龙消除环境中起腐蚀的各种因素，腐蚀就会中止或藏缓，
但是多数环境是无法控制的，如天气和土壤中的水分，海水中的氧等
都不可能除去。化工生产流程也不可能任意更动。但是有些局部环境
可以调整，例如锅炉进水先去氧（入脱氧剂亚蕴酸钠和群等），可保
护锅炉管免遭腐蚀。密闭的仓库进入的空气先除去水分，可免贮存金
部件生锈。如改变环境不影响产品和工艺，有些生产流程也可采用
这种方法。为了防止冷却水对换热器和其它设备的结垢、穿孔：在水
中经常加入碱或酸以调节pH值至最佳范围（通常接近中性）。炼油工
艺中也常加碱或氨使生产流体保持中性至碱性。温度太高，可以在器
壁冷却降温，也可在设备内璧砌衬耐火砖隔热。如果许可的话，工艺
中可选用缓和的介质代替强腐蚀介质等。

<!-- page 59 / 1319 -->


42
三、加入缓蚀剂
在腐饰环境中加入少量的物质（百分之尼以下）就能大大减缓金
属的腐蚀，这类物质称为缓蚀剂，可分为无机，有机和气相缓蚀剂三
类，缓蚀理各不相同。
1.无机缓蚀剂
有些缓蚀剂使阳极过程变慢，称为阳极型缓蚀剂，如促进阳极钝
化的氧花剂（铬酸盐亚硝酸盐，Fe"+）或阳极成膜剂（碱、磷酸盐、硅酸
盐，苯理酸盐），在阳极区反应，促进阳极极化（图1-2-4b）。一般系在阳
极表面生成保护膜，缓蚀效果好，但是有危险，因为如剂量衣充足，
膜可能不完整，膜缺陷处暴露的裸金属面积小，阳极电流密度大，容
易穿孔。
另一类缓蚀剂是在阴极反应，促进阴极极化（图1-2-4a），如
Ca2+，Zn²'，Mg2+，Cu2+，Cd²+，Mn2+，Ni2+等与极产生的OH-,
形成不溶性的氢氧化物，以厚膜形态覆盖在阴极表面，因而阻滞氧扩
散到阴极，增天浓差极化。也有同时阻滞阳极和阴极过程的混合型缓
蚀剂。
有些溶液中杂质姐硫、硒，砷，锑，铋等化合物，能阻抑阴极放氢
过程，使阴极活化极化增大，腐蚀藏缓。但这类缓蚀剂有危险，因为
放氢过程分两步骤：（a）H+e→H；（b）两个H结合成H放出，如
果（b）比（a)慢，就会有多余的H积累在阴极表面，一部分进入金属
内部，将引起氢脆。
冷却水中常加入聚磷酸盐和亚硝酸盐缓冲剂。过去常用铬酸盐，
效果虽好，因铬有性，现已少用，以避免污染。自来水可加入1心～
200PPm聚磷酸盐和硅酸盐。热水体系可用硼酸盐。有些体系同还
需要调整βH值。
缓蚀剂的加入量一般要先通过试验。含C1-高，温度高，流速高，
需入量就大。一般无机缓蚀剂的有效加入量为儿百PPm。
2、有机缓蚀剂
有机缓蚀剂是吸附型缓蚀剂，吸附在金属表面，形成儿个分子厚

<!-- page 60 / 1319 -->


的不再见膜，一般同时阻滞阳极和阴极反应，但影响不等。常用品种
有含氮、含硫、含氧、含磷有机化合物，如胺类，杂环化合物，长链
脂肪酸化合物，硫腺类，醛类，有机麟类等。吸附类塑随有机物分子
构型的不同可分为，：静电吸附，化学吸附，和键（不定位电子）吸
附。静电吸附型有苯胺及其取代物，吡啶，丁胺，苯甲酸及其取代物
如苯磺酸等，，化学吸附型有氮和硫杂环化合物，有些化合物同时具有
静电和化学吸附作用；孔键吸附的效果也显著，当化合物由单键至双键
至兰键变化时，π键与金属的作用也增强，如在2.8NHIC1（65℃）中
对碳钢的缓蚀效果，烯丙大于丙醇，炔丙醇又天于烯丙醇。此外，
有些螯合剂能在金属表面生成一薄层金属有机化合物。由于缓蚀剂品
种很多，文多鳳专利，成分不公开，膜的结构复杂，所以缓蚀机理还
了解得不完全。
有机缓蚀剂发展很快，用途广泛。
对于酸洗（钢铁除去锈垢）有喹琳及其取代物，硫豚类，二环已
胺，甲苯醛。国内用品种有，沈1-D（苯胺甲醛缩合物）和JIB-5（用
于盐酸），邻甲苯胺（用于碗酸），蓝-5（用于硝酸）等。
对于油、气井有咪唑啉一脂肪酸盐，季铵盐等。
用于水处理有多元醇磷酸脂类等。
使用缓蚀剂也同时产生缺点，如可能污染产品，特别是食品，可
能对生产流程的这一部分有利，进入另一部分有害，再能阻抑需要的
反应，如酸洗时使去膜速度下降过多。
3、气相缓蚀剂
这类缓蚀剂是挥发性很高的物质，含有缓蚀基团，一般用来保护，
贮藏和运输中的金属零部件，以固体形态应用，它的蒸气被大气中水
分解出有效的缓蚀基困，吸附在金属表面，使腐蚀臧缓。它也是一种
吸附型缓蚀剂。被保护的金属表面不需要除锈处理，它能吸附在有锈
表面并防止继续生锈。它必须用于密封包装内，大至海洋油轮内舱也
可用它保护。
有效的气相缓蚀剂有下列一些：①胺盐（与亚硝酸、铬酸、碳酸、
氨基甲酸、醋酸，苯甲酸及其取代酸所形成的盐）：②亚硝酸，苯二甲酸、

<!-- page 61 / 1319 -->


或碳酸组成的酯：③伯、仲、寂脂肪胺，④脂环胺和势香胺，@聚甲
烯胺，@亚硝酸盐与硫脲混含物，岛洛托品，乙醇胺，③硝基苯和硝
基禁等。国内外常用的品种为二环已胺亚硝酸盐的粉末或片剂。
四、阴极保扩
由图1-2-2可以看出，腐蚀电池中的阴极是接受电子产生还原反应
的电极，只有阳极才发生腐蚀。利用这个原理，可以从外部导入阴极电
流至需要保护的设备上，使设备全部表面都成为阴极。在图1-5-1中，
原来金表面状态为腐蚀电位Eor与腐蚀电流Icorr的交点M，如果从
外部输入阴极电流I，I一部分进入局部阴极，一部分进入局部阳极。
电流的分布与阴，阳极的电阻成反比，原来的局部阴极电流与局部阳
极电流Iorr相等，但二者方向相反。导入I^后，在阴极因电流方向相
同，I=Icr+fI（f为电流分布系数），阳极因电流相反，I
Icorr-（1一f）IA所以导入Ia后，Ik逐渐增加，电位逐渐降低，沿着
CM线下降，I则逐渐减小，沿着MA线下降，当电下降到E^朗局
部阳极的开路电位后，1二心，此时腐蚀停止，设备达到完全的保
护。
图1-5-1阴极保护的效应
E，—阳极开路电位，Ec--阴极开路电位：Lrr一廣蚀电位复合电位
一外加电流；一腐浓电流
从热力学上也可解释，当电位下降到免蚀区（图1-2-1）时，腐
蚀实际停止。不过电位下降到放氢平衡线a以下时，可能产生氢脆。

<!-- page 62 / 1319 -->


45
导入外电流有两种方法：一是从外部接上直流电源，体系中连接一
块导流电极（石墨，镀销或镀钉，钛，高硅铁：废钢等）作为阳极：
另一是连接一块电位较负的金属，例如钢铁设备连接一块锌，镁，或
铝合金，出于后者泡位比铁低，在电解内构成的原电池中成为阳极，
阳极会逐渐魔蚀，所以也称牺牲阳极，须定附更换。
阴极保护广泛用于土壤和海水中的金属结构，如管道、电缆、海
、港码头设施、钻井乎台、水库阀门，油气井，家用水槽等。为
了减少电流输入，延长使用寿命，一般和涂料联会应用，是一种经济
简便、行之有效的防腐蚀方法。
五、陷极保护
以设备作为阳极，从外部通入电流，一般将加速腐蚀，如图1-2-7
所示，腐蚀电流随阳极极化而增火。但是对可以钝化的金属则会出现
另一情况，如图1-2-8示出，当电位随电流上升，达到致钝电位后，腐蚀
电流急速下降，甚至可下降凡倍，以后随电位上开，电流不变，直
到过钝区为让。利用这个原理，Edeleanu首先提出阳极保护的概念：
以需要保护的设备为阴极，导入电流，使电位保持在钝化区的中段（以
免波动时进入活化区），腐蚀率可保持很低值，通入的电流就表示设备
的腐蚀速度。这种方法需要一一台恒电位仪，用以控制设备的电位。因
为它只适用于接触钝化溶液的可钝化金属，所以用途受限制。工业上
已用于处理硫酸、磷酸、碳酸氢铵生产液，硝铵混肥等的不锈钢或碳
钢削的各种设备，如槽、换热器等。
六、合金化
在基体金属中加入能促进钝化的合金成分，当加入量达到一定比
例后：便得到耐蚀性优良的材料。如铁中如入铬，当铬量达12%以上
时，就成为不锈钢，在氧化环境中由于表面生成钝化膜，有很高的耐
蚀性。铬钢中入镍，可扩大钝化范围，还可提高机械性能。含铬
18%，镍9%的铬镍不锈钢是工业和民用中最广用的耐蚀合金。又如铁
中加入硅量达14%时，就得到耐酸性优良的高硅铁，它的表面生成氧

<!-- page 63 / 1319 -->


化硅保护膜，对热蔬酸，硝酸，混酸等都有优良的抵抗力。镍铜合金
中的镍大于30~40%时，可得到含镍10~30%的铜镍合金（CuPr0m-
ickcl）和镍7030（Monel)合金，它们比纯铜和纯镍的耐蚀性在一些
环境中都更优越些。一系列镍合金是有名的耐蚀材料，如镍铸铁有优良
的耐碱性，镍钳合金是少数能耐高温非氧化性酸（如盐酸）的合金。镍钳
铬铁合金能耐高温氧化性酸，次氯酸盐，海水等，比一般不锈钢更好。
在某些活金属中如入微量超电医低的阴极贵金属，可以促进钝
化，如不锈钢和钛在某些浓度和温度的硫中是活性的，如在基体金
属中加入0.1~0.15%的钯或销，将在合金表面分布成为众多的微阴
极，促进局部腐蚀电池的运转，闷极电流很快增大，迅即送到钝化区，
使合金厨体胜增强。
七、表面处班
金属在接触使用环境之前先用钝化剂或成膜剂（铬酸盐、磷酸盐、
碱，硝酸盐和亚硝酸盐混合液等）处理，表面生成稳定密实的钝化膜，抗
蚀性大天增媚。它与缓蚀剂防护法的不同之处，在于它在以后的使用
环境中（如大气、水）不需要再加入缓独剂，铝经过阳极处理，表面
可以生成比在大气中生成的更为密实的膜。这类膜在温和的腐蚀环境
（如大气和水）中有优良的抗蚀能力。钢铁部件表面发蓝也是一个广
为应用的例子。
整体合金化造价比较鼻贵，可采用表面合金化的方法，将易钝化
的合金成分如铬，铝、硅渗入钢铁表面，一般将钢部件放在充满粉末
铬，铅，中，或在金属蒸气中，进行加热渗镀。表面渗镀层在氧化
性环境内产生钝化膜，它的抗高温氧化力和某些耐蚀性优于底层钢。
由乎保护层簿，不耐蘑损，寿命比整体的会金短，不适于长期接触强
腐蚀介质。
较新的一种表面技术是离子注入法，一般用砜、碳、磷，硅、氮、
钼、钯、铂等元素或贵金属离子注入机使其电离，加速，使高能离
了与基体金属相撞击，进入表面，形成一一定深度和浓度的非晶态合金
层，具有比基体金属高得多的耐蚀性，现三应用于小部件。

<!-- page 64 / 1319 -->


八、金属镀层和包覆层
在钢铁底层上可用一薄层更耐腐迹的金属（如铬、镶，铅等）保护。
掌用的方法是电镀，一般镀2～3层，有儿十微米厚，哟而不可避免
地存在微孔，溶液可渗入孔：将构成镀层一底链电池，镀层如为
贵金属（金、银等）或易钝化金属（铬、钛）以及镍、铅等时，由于
电位比铁高，將成为阴极，会加速底层铁腐灿。网此这类镀层不适子
强腐蚀环境（如酸），可用于大气，水等环境，缓慢产生的腐蚀产物
可将微孔堵塞，电阻增大，有一定的寿命。如果用贱金属锌、等作
镀层，构成腐蚀电池的极性则与上述相反，孔内裸露的锅为阴极，锌
或镀层为阳极。锌，镉作为捆牲阳极，使钢得到阴极保护，在缓和
的腐蚀环境中，锌的腐蚀，再以保持较长命。镀锡的铁（马口铁）
广泛用于食品罐头，锡的标谁电位高于铁，在食品有机酸中，它却
低于铁，也起了牺牲阻极的作用。除了拒镀外，还常用热浸镀（熔融
漫镀），火焰喷镀、蒸气镀和整体金属薄板包镀。活者因无微孔，耐蚀性
强，寿命也更长，但价格高些。
九、涂层
用有机涂料保护大气中的金属结构，是最广用的防腐于段。市售
各类油漆，清漆，假漆等都属这一类，主要是由合成树脂，植物油、
橡胶浆液、溶剂、助于剂、颜料，填料等配制而成。品种极多，过去
以植物油为主的油漆现在多为合成树脂漆所替代。涂料覆盖在金属面
土，专后形成多孔薄膜，虽然不能使金属与介质完全隔绝，但增大介
质通过微孔的扩散阻力和辫液电阻，使腐蚀电流下降。在缓和的环境
如大气，海水等中，微孔底金属腐蚀缓慢，腐蚀产物可堵塞微孔，有
很长的使用寿命，但不适于强腐蚀溶液如酸中，因为金属癫蚀迅速，
并产生氢气，会便漆膜破裂。
涂料的施工程序如下：首先是表面处理，这是最重要的一环，表
面锈垢，油污等要用喷砂，喷丸和火焰清除等方法彻底除净，香则会
影响涂层与金属的粘结力，寿命大大缩短，其次是选用底漆，一般娜

<!-- page 65 / 1319 -->
