Repository: phoenix0330/-

这是一本 1995年 化学工业出版社出版的  腐蚀数据与选材手册
左景伊，左禹编著
ISBN 7-5025-1536-4
I.腐Ⅱ.①左②左.Ⅲ化学工业-材料-腐蚀
机理-数据-手册,Ⅳ.TQ050.9-62
中国版本图书馆CIP数据核字（95)第07295号
转换为电子版供大家使用 本书内有些 ocr 读不出来的内容，见谅

File: 腐蚀数据与选材手册.md (part 3 of 27)
# 腐蚀数据与选材手册（文本 + 数据表融合版）
都到600℃以下时，可用钢铁管道，但是当继续冷却到275℃以下时，
由于炉气中可能含有少量的三氧化硫，与徽量水汽结合成硫酸，开始
冷凝在管壁上，钢管将迅速腐蚀，因此应避免钢铁设备管件等与200~
275℃之间的炉气接触，低于210℃则可使用铅管输送。
由樊矿炉排出的气体，除了含空气和二氧化硫外，还可能含有
硒、砷等杂质和矿尘，需经过一套除尘、除雾、和洗漆设备。有些工
厂装设儿顺连的洗涤塔，用不同浓度的稀硫酸从塔頭喷下，洗涤从

<!-- page 121 / 1319 -->


塔底逆流而的炉气。洗涤塔外尧为钢，内衬3~5m切厚铅板，铅板
外再衬二层耐酸懿砖。这种双层保护的设备可以使用许多年，当瓷砖
衬施工质量有缺陷时，需要经常进行小修。中间层也可以不用铅
板，再用其它酸橡胶或塑料。如果硫矿石内含有一定量的氟，塔
内的瓷砖衬里和磁医填释将被氟化物腐蚀，应故用碳或石砖衬垩，
填料也敢用碳和石环。进入第一吸收塔的气体温度保持在00℃以
,上，离塔时降到80~90℃，这样就避开了200~～275℃的危险区。
以硫为原料的炉气比较纯，不需要经过复杂的洗涤，一般只通
过钢制的废热锅炉（或换热器）和过器，就直接进入转化部分。
转化器和换热器的外壳和管束都用碳钢制，吸收塔是钢外壳，内
衬谢酸瓷砖。浓硫酸和发烟硫酸贮槽也是钢外壳，内衬耐酸瓷砖。
98%硫酸冷却排管和管道采用铸铁，发烟硫酸的冷却排管和營道采用
碳钢。由于铸铁冷却管壁厚，传热效录不佳，且有一定腐蚀：一些工
」已改用镍铬不锈钢（316），简时采用阳极保护技术。还有些工厂
直接用碳钢槽贮荐浓硫酸和发烟酸，除去耐酸砖保护层，用阳极保护
技术，都获得较佳的经济效益。
输送浓硫酸的泵可用高硅铁或离合金不锈钢制造，也可用普通铸
铁，但高速硫酸对铸铁的腐蚀较大，铸铁也不适用于发烟硫酸。
接触法中所有接触稀硫酸的管道，泵、冷却器，盘管或排管，凝
武电滤器和其它部，都可用纯铅、硬铅（铅锑合金）或衬铅设备构
成，可用尉酸橡胶衬里，塑料或其它耐稀酸合金制造。
2，铅室法和塔法
铅室法在反应机制，生产流程和设备，以及产品规格等方面都和
接触法截然不同，一共同处是硫铁矿或碗燃烧成二氧化硫的焚矿设
备。二氧化硫转化三氧化蔬不是利用铂或五氧化二钒固体触媒，面
是用一氧化氮和二氧化氮混合气体触媒，生产的成品硫酸糍度为60一
70%。如需要制浓巯酸，还需经过浓缩。铅室法制硫酸流程如图2-3-
2所示。
铅室法顾名思义，主要设备都是由铅制成。二氧化和空气的混
合气，先流入一座铅測的外用钢或本架支撑的格老华（Glover）塔，.

<!-- page 122 / 1319 -->


105
放空
硝磁或氮氧化物+
3~6个
铅室串联
空气一
冷却水
图2-3-2穿法制造硫酸流程
1.熔蔬炉—钢：2，燃烤炉一焖；3、燃烧室—一耐火砖罚望t4，格
老华塔一纯铅；5.室一纯铅：6，给品萨克器—统#，7.冷部
器-纯铅8，77.7%HS0销纯铅，9.62.2%H2S0模—
统铅：1心硫酸硝气溶滋槽一一纯铅
铅量一35个，也可润耐教够石构筑：泵及风机用统铅或颈铅剃
塔内装有石英或随瓷填料，二氧化硫气在此与含有氧化氮气体的碗
酸相过，经过复杂的皮应生成靡蔬酸。格老华塔约生产蔬酸全部产量
的10%。来反应的二氧化硫，空气，和氧花氮气然居流入串联的范个
庞大的铅室，大部分的产品酸在此生成。二氧化经过铅室已经基
本转化吸收，剩下气体中的氧化氮再进入给昌萨克（Gay-I.ussac)
塔，被塔顶喷入的格老华塔生产的酸級收并稀释，然后再回到格老华
塔去进行催化反应。铅室和给吕萨克塔也是用铅板制，外部用铁水框
架支撑。有些工厂的格老华塔和给品萨克塔也用耐酸砖石构筑。
铅室法生产效率，在庞大的几个铅室中反应缓慢，成品酸浓度
不高，又需要用大量的铅，这种落后的方法已遂渐为塔（式）法所取
代。塔法友应在塔中进行，生产效率高，产品浓度可达75%，因为酸
内含销度高，温度也较高：不宜用铅，一一般用钢塔，内面经钝化处
理，头两个塔条件较恶势，需要周耐酸瓷砖或耐酸石板衬里，塔颠可
用醇酸混凝土制造。
铅室法生产的稀硫酸管道和贮都可用铅制：冷却器也可用铅：
泵调疆铅，这些设备也可用适个龄耐酸橡胶衬里和塑科。塔法生产
的酸因为含罐，冷却管以用经钝化处理的钢管铸铁營更好些。

<!-- page 123 / 1319 -->


106
3，稀硫密的浓缩
铅室法生产的硫酸需要浓缩以获得用途更大的浓硫酸。浓硫酸
在许多重要的工业应用，要作用之一是参与反应，除去友应中的
水分，因此反应后的酸（废酸）变稀，一般也要再浓缩，以便环
应用，获得更大的经济效益。稀硫酸浓缩过程中的腐蚀是硫酸工亚中
最麻烦的腐蚀间题。硫酸由初65%左右的稀酸遂渐蒸浓，最后送到
93%以上：酸的沸点随浓度上升丽增高，最底溢度可达00℃以上。
浓缝设备既婴耐硫酸，又要耐浓硫酸，而具要耐高温下的酸，还需
要脊良好的导热能。如果单从材料方葡考愿，比较困难，近代正业
已摒亦了叫式的浓缩法，而从设备和工艺过程同时改进，发展了
一些比较易于处理腐蚀问题方法。
（1）式浓缩法本法特点是利用热气直接和酸液接触而加
熬，以蒸发酸中的水分，这样就避免了选用耐高温硫酸的金属传热臂
东的因难。殿式法主要设备是三台顺连的钢外荒圆筒，其流程如图2-
3-3所示。第一个圆简是燃烧室，钢壶内衬耐火砖，油或气在室内燃
送入救酸些植
图2-3-3鼓武硫酸浓缩法流程
1、热烧—充丙衬耐火砖，2，3被缩鼓——钢壳内衬铅板利耐酸
碳：4.也除雾器一一接触税酸部件用铅（可省去），5，冷却器一一铸
16，强购槽一铅，7、鼓风机一钢管道，浓酸管—铸铁1
棉影管一一高硅嵌或高金不锈钢；热立管—铸铁或商延铁

<!-- page 124 / 1319 -->


107
烧，离室气体温度达到590℃，然后进入第二圆简一一浓缩鼓，钢壳
内衬厚铅板，再衬30cm厚的耐酸瓷砖。浓缩鼓分劣前房二室，热气
经铸铁或高硅铁管先进入前：蒸浓室中的硫酸至93～96%，然后进
入后室，此时气约为230～245C，再进入冷都鼓，这个设备也悬钢
壳内衬铅板和瓷砖。原料冷酸先进入冷却鼓中，被热气预热到沸点，
然后与热气流，先进入裟缩鼓后室，再重力流到前室，前室浓缩
后的成品酸流经高硅铁冷却管进入贮槽。离冷却鼓的热气已冷却到
110～130℃，通过电除雾器然后逸出，进出浓酸室的管道可以用铸
铁，进出稀酸室的管道必须用高硅铁或高合金不锈钢，钢筒的铅板中
问层也可用耐酸石棉板代替。
（2）真空浓缔法本法是在约4mmHg柱的真空度下蒸浓硫
酸，因此温度可由300℃降到120℃，使传热金属管束的腐蚀大为减
轻，图2一3-1示出本祛流程。闪蒸式浓缩器由高谁铁或高合金不锈钢排
管构成，管外部为碳钢蒸汽灿热夹套，冷的稀酸进入管上部，沿管
冷凝水
蒸汽
蒸汽
稀酸 玲凝水
6一-排放
进料指气
压真空期
图 2-3-4真空硫酸浓缩法流程
1，闪蒸式浓续器一一高硅铁或离合金不锈钢，外为碳钢加热夹套：2，分
离器-一一钢壳内衬铅或瓷砖：3.冷凝器一-铅或其它稀酸材料：4.蒸
汽喷射器一钢：3．浓酸贮槽一碳钢；6，气压箍一一同3
下降并加热：由底部流出，进入分离器，水汽从器项排出并冷凝，成

<!-- page 125 / 1319 -->


108
品浓酸由器底流至贮槽。分离器外壳为，内部衬铅板和耐酸磁砖。
本法适用于蒸汽价格低、水源丰富的地区。
真空浓缩法还有不同的流程，如西门森-曼休斯（Simonson-Ma-
ntis）法，降膜法等，原理和设备用材都大同小异。如膜法中预热
器和降膜管束因为和浓热酸接触，都用高硅铁或其它耐热酸含金制
造，蒸汽夹套用碳钢。分离和分布器用衬铅的钢。冷而较稀的酸则
可用铅设备
（3）阶梯式浓缩法 稀硫酸从排列成阶梯式的小锅内自上流
下，小锅由高硅铁或石英玻璃制造，锅庶用直接火娜热蒸浓。虽然这
两种材料谢热硫酸性很好，但抗热动性很差，特别是在底部温度和
瘀度较处，锅子睿易破裂，加之这称方法效率不离，现在几乎已被
淘汰。起可能有些小工广在应用。
（4）原料稀硫酸的处理上述浓缩法所用原料酸多是铅室法的
成品稀酸，一般都较纯净。丁亚中还有大量的废酸需要浓缩，慶酸
中一般含有其它物质，在选择滚缩装置用材时，必须根据不园情说
以考虑，例如酸中含有盐酸或氯离子，用铅时就须慎重，对含较浓的
盐酸或较高温度的废酸，就不宦用铅管或铅衬里。又如酸中含有氟，
就不宣用硅酸盐耐酸材料（瓷砖等）和高硅铁。废酸中含有硝酸时，
一般先须经过脱硝塔，用蒸汽将硼酸驱除，然后再送去浓缩，可以诚
轻选材的困难。
4.磁酸的运输和贮荐
93~100%的浓硫酸和大手102%的发烟酸用碳钢桶，槽和槽车贮
存、装运。75～93%的中等浓的酸也可用钢椭和糟装运。有些厂家
用衬铅的钢桶装运93%以下两酸：衬橡胶的钢和钢槽车刚广泛用来
装运50%以下的稀酸。陶坛罐利瑕璃瓶也常用乐装运100.5%以下
各种浓度的酸，主要是小量的酸。
三，材料分论
1.金圜材料
（1）碳钢和铸铁 普通钢铁大量应于80～100%的蔬酸，溫

<!-- page 126 / 1319 -->


109
度可达0～80℃。钢铁在这一度和度范围的硫酸中，表面能产生
保护性的硫酸铁膜层。铸铁不适用于超过100%的发烟硫酸，可能是
由于三氧化硫与铁中所含的硅反应，使铸铁变脆。碳钢不适于！00～
102%的发烟硫，超过102%的酸则艾适用，温度限度约为60℃C。稀硫
酸对钢铁的腐蚀很大，当酸浓度为4？%左右时，腐蚀率达到最高值。
当酸浓度大于65%时：钢铁的蚀率盒著降低。但是在65～80%这一
段浓度中，最好还是不使用钢铁，以用铅或其它耐酸材料更为安
全。
应用例子，钢和铸铁在上述适用的浓度和温度范围内，可用作耻
槽和管道。钢和铸铁不适于高速流动的碗酸，因为表面保护膜层可能
被破坏，所以阀和泵一般都用高硅铁和高会金不锈钢等制造。当某些
地区高级酸钢铁价格太高，或不易获得时，也可用铸铁阀和泵输送
浓硫醛，铸铁壁较厚，可以有合理的寿命。天型的钢贮槽为了延长寿
命，通常内部还加衬耐酸瓷砖来保护。当钢铁设备使用于稀酸谢，必
须采取可靠的防护措施，如贮运稀酸的钢槽和槽车，内部需衬耐酸橡
胶或塑料。
温度升高，硫酸对钢铁的魔蚀快，一般应用温度不超过80℃。
但是有些高操作由于找不到更经济适宜的材料，也采用铸铁和钢
如一些缩装置采用的硫酸浓缩天锅是由铸铁制翻造，用直接火加热，
魔蚀狠快，一般只能使用6～12个月，最后发生腐蚀破裂。
浓硫酸有极强的吸水性。当钢铁设备如槽、管、泵、阀等经常充满
浓硫酸时，尨蚀很轻微但如果酸经常放空（例茹经停车，或槽、管
酸放空后，长期闯置不用）：附着在设备内璧上的薄层酸会迅速吸
收空气中的水分而变稀，腐蚀就变得很严重，以至产生穿孔。操作和
维护人员必须事先注意防范。
（2）高硅铁高硅铸铁对一切浓度和温度（至沸点）的硫酸都
有优良的蚀性，用途广泛，主要用于高温和轮番接触稀，浓硫酸的
操作。由子高硅铁真有抗热震动性能差，机械性能不好的缺点，在高
温使用时应尽量避免骤热骤冷。她果蔬酸内含有氟，氟化物，亚硫酸
等时，对高硅铁腐蚀严重，不能使用。

<!-- page 127 / 1319 -->


110
应用最泛的高硅铁设备是：输送各种浓度硫酸的泵和阀，硫酸
浓缩装置中的管子，管件、浓缩锅、冷却器、塔齿、娜热排管、和
热器等。
（3）高镍铸铁适用于中等温度以下极稀（～10%）的不充气
的硫酸和非氧化性的硫酸盐。增高温度，流速和空气含量时，会使腐
蚀增天。它对浓巯酸的耐蚀性和普通铸铁相似，适用范围约为了0～
100%，温度可达70～100℃。含镍量较高（>28%）的铸铁可适用于
高发烟硫酸，不会产生普铸铁常会发生的腐蚀被裂。
（4）不锈钢普通不锈钢对硫酸的耐蚀性不好，加之价格较
高，所以用途有限。铬镍不锈钢可以使用于常溫下5%以下的释硫酸
和90%以上的浓硫酸，含钼的铬镍钢耐蚀性比较最好，但使用温度也
不宜超过50～70℃。对于中等浓度的硫酸和发烟酸，所有的镍
腐蚀都很大，不适用。所有的铬钢对一切浓度的不充气的硫酸都不
适用。
硫酸中如含有其它物质，如铬酸、重铬酸钠、硝酸钠，和大多数
硫酸盐类，对不锈钢具有缓蚀效果。例如在10%硫酸中如含有15%硫
酸铵，就可以安全使用含钼型不锈钢。应用例子如，硫铵饱和器，酸
洗黄铜溶液（含有硫酸铜）的管和泵、，混酸（硫酸加硝酸）贮槽、
车，硝化器、管和泵等。
（5）食金不锈钢（20号合金）1 此种材料对室温下一切浓度剪
硫酸和发烟酸都有良好的耐蚀性，温度升高，腐蚀率也上升。对于浓
度为10%以下的沸酸，75～95%、5080℃的酸，95~～100%，80~
100℃的酸，都有良好的耐蚀性。对于发炳酸，温度可达到200℃。
有许多应用成功的例子，惬是在高温下操作时，需要小心维护。
它在硫酸中的耐蚀性虽不及高硅铁，而且价格贵得多，但是强度
高，郁工性能好，而且又适用于硫酸和其它魔蚀介质（如氢氟酸）的
混合渡。典型应用的设备如：泵，阀、喷嘴、风扇、喷射器以及其它
部竹，这些设备和部件用于处理，①50～60℃稀硫酸和稀氢氟酸的混
合液，②80℃、70%硫酸和5%硝酸的混合液（加入硝酸后腐蚀率
大大下降）③含硫酸的单宁液；④离于室温的发烟硫酸，@的℃稀

<!-- page 128 / 1319 -->


11
离酸和矾土的合液等，效果都很好。
（6）铝和铝合金纯铝和铝合金（除了含箍和镁的合金外）对
发烟硫酸和5%以下的稀酸有适当的耐蚀性，对其余浓度的酸魔蚀
都大。在硫酸处理中用途有限，可作发烟酸吸收塔的顶盖，有时也
用作含极稀硫酸的换热器等。
（？）铅和铅合金此类材料对于室温，96%以下所有浓度的
酸都有优良的耐蚀性，对80%以下的稀酸，适用温度达210℃。铅的
蚀性是由于裘葡坐成了硫酸铲保护膜层。钮不蔚浓硫酸，是因为硫
酸铅会在浓酸巾溶解。在高流遂和厅擦作用下，膜层会遭破坏环，加之
纯铅的强度低，不适于作露娶较高强度的泵，管等设备。在此条件
下，需用强度较高的硬铅翻造，是硬铅的蚀性低于纯铅。
在碱设工业用铅最多是铅室法制蔬酸工厂。有许多旧式铅室使
用了几千年，仍然没有虞蚀现象。铅、硬铅、或衬铅的管，阀、泵、
冷却器，加热器、静电沉淀器等用来处理和输送硫酸或含硫酸雾的气
体等，效果很好。浸没在蔬酸中的蒸汽管也可用铅制作。铅也常用作
各种天型设备的衬里，如硫酸真空浓缩器、酸洗槽、吸收塔、洗涤
塔、硫铵饱和器、明矾煮沸遭等。通常在衬铅外层再衬1～2层耐酸瓷
砖或碳质砖，既可使用于较高的温度，也可减轻由于液面升降或其它
摩作用引起的破坏。一般如在常温下使用，其衬铅中简层目前多已
被价格较低，比重较小的橡胶，塑料等所取代。
（8）铜和铜合金和铜合金（除黄铜外）对非氧化性的稀硫
酸（70～80%以下）有良好的蚀性，温度可到100℃，酸越稀，耐
蚀性越，但在浓硫酸、发烟蔬酸和高度充气或含有氧化剂的稀硫酸
内，腐蚀很严重，不适。黄铜因含大量锌，在一切浓度的酸中耐
蚀性都很差，锌含量越，腐蚀越严重。含锌低（15%）的红黄铜在
小于50%的稀碗酸中有良好蚀性，温度可到100℃。
（9）镍镍在硫酸中的耐蚀性和铜相似，适用于75%以下非氧
化性的稀硫酸，温度可到80～100，随温度增高，腐蚀也增大，酸
中充气或含有氧化剂都使镍的腐蚀显增大，镍在硫酸中的用途不
大：偶尔用于中等温度以下不充气的稀酸，如酸性染料的容器、铜和

<!-- page 129 / 1319 -->


112
黄扇狗酸洗糖和粘胶虾维固部分的蒸汽營等。
低，比纯镍的耐愈性更好。一般适用于8以下的稀蔬酸。酸中充气
或含有氧化便腐独加大，升温也增大腐蚀适用的温度界限是：
80%左存的酸，仅在50℃以下适用，60%耐酸，可用于80~90℃；15%
的酸，可达沸点。也有今别情说，当酸中含氧量起主要作用时，出于
升温可使氧溶解度降低，腐蚀反而减小，例如5%酸超过后，腐蚀
淡小。
镍铜合金除了有良好的耐蚀性外，还有优良的机性能，所以用
途很广泛，可以制作如酸洗槽、油脂裂解设备，有桃物洗涤，油类磺
化、硫酸铵制造设备，以及箕它非氧化性蔬酸邀类（硫酸锌，镁，钠、
镍，亚锡等）的蒸发器等。
（11）镍铬铁合金镍铬铁合金对酸的耐蚀性与普通不锈钢箱
似，对10%以下的碗有良好蚀性，温度可达80℃。对高于80%
的浓硫酸和发烟酸也耐蚀，浓碗酸或含有氧化剂时可使它钝化，但
不适用子高。因为价格高，在硫酸中用途不广。
（12）镍销和镍铅铬盒金（氏含金）此合金适用于96-100%
以下一切浓度的硫酸，度可达70℃，酸浓度越抵，适用温度越高，
25%以下的稀酸可用于沸点。含铬量高（23~～24%）的镍铬销钢合金
可耐35～50%的沸酸，还能用于90℃以下的发烟酸。一般来说，镍钳
金适用于还原环境，镍销骼合金适用手氧化环境。因为价格贵，二
者都只用于极严重的环境，例如：反应器的排料口，料渣成分约
为28%硫酸，28%硫酸钠，3%氯化钠，30%承，及少量甲醇，温度
为120℃，用镍钼金制。处理含有硫酸、盐酸、硝酸，硒酸、及氧
化物的混合液的容器和吸收塔，温度为65℃，用镍钼铬会金制。镍销
铅合金又汀用于脂肪酸的花（稀硫酸处理，80℃）和高温下人造丝
凝固器的部件。硫酸中若含有氧化性黎质，如硝酸，氯，次氯酸，
二氯化镉，三氯化铁、酸铁，基至含有空汽，对镍钼合金都狠敏
感，应避免或慎重便用。
（13）钛及钛合金 钛及钛合金对5%以下常温的稀毓酸有食好

<!-- page 130 / 1319 -->


113
耐蚀性，对5～~10%的纯硫酸仍有适当的耐蚀性，若酸嫩浓度超过10%，
腐蚀率增大（→1mm/年），酸浓度增高到药50%时腐蚀率文下降
到1m1n/年以下，但在更浓的酸中腐蚀率又增大。i温度升高腐蚀率也
增大，在5%以下的沸酸中脑蚀率超过1mm/年。*
钛和钛合金在充气的酸中比在不充气的酸中耐蚀性更好些。一般
硫蔬酸中含有少量氧化剂就可以使钛及合金的耐蚀性大大提高，这显然
凸于它表面产生的氧化膜所致，微量的硝酸、铬酸，三价铁离子和
二价铜离子（0.005mol/1）就足以使钛及合金的高腐蚀率降低到0.1
mm/年以下：当混酸中硝酸含量在40%以上时，然及拿金的腐蚀率
褪低，约小于0.1mm！年，如硝酸含低于40%：腐蚀率仍不高，药为
0.1~～1mm/年。钛对含饱和氯的中等瘀度（约40～72%）硫酸有良好
耐蚀性：显然嘉由于氯的氧化作用所致。但是据一一些试验结果钜有例
外，如在含饱和氣的1%硫酸中，钛的腐蚀率很高，这可能是由手在
蔬酸中湿氯脱水变为干氯，因而腐蚀钛。有人认为61~～72%的硫酸浓
度也许是钛在湿氯中的钝化边缘。总之，在这类情说应慎重对待。
在以热硫酸溶解镍矿艳过程中，常使用钛制设备，这遇许是钛在
硫酸处理中用风最大的方。
（14）锆及错合金错及锆合金对小于10%的沸酸有良好蚀
件，对10~～4个%的硫酸可适用至100℃，对50~～~60%的酸可用于60℃，
70~80%的酸可用于35℃，酸度超过80%或温度增高都使魔蚀增
大。一殿来说，错及含金在不充气的较浓和较癌温度的酸中耐蚀性较
好些。
碰酸中如含有，在60%以下的稀酸中，错的魔蚀严重，在61～
72%的浓酸中锆的腐蚀轻微。这可能是因为酸中的湿氯对错腐蚀很
大，而在酸中褪氯脱水成为干氯，困面腐蚀减小。这和钛的情况正
好相反。
（15）银银对稀硫酸的耐蚀性很好，不耐浓硫酸和高度充气的
酸，大致适用的范围如下：
浓度，诈 A25 25~50 50~60
温度，“℃ 100 70

<!-- page 131 / 1319 -->


一一
高度充气的瓷酸（10%）在常摄下对银的腐蚀不大，：在点时
魔蚀会增高。浓硫酸在常温下就溶解银，温度升高，溶解更强烈。
（16）钮钼对75%以下的矫硫酸厨蚀性优良，可使用子任何温
度，对不充气的液酸可用手160～170℃，对充气的浓硫酸可用于250～
260℃，超过此温度腐蚀就很大。-股在170℃以上高温使用前应先经
试验。在发炳酸中腐蚀严重，不适用。
以下是一些应用例子，.在粘滋人造丝生产中，制抽丝机管可用
20年以土制加热器（用于碗酸凝聚器）长期使用无腐蚀。还可用
作煮沸硫酸，食盐和甲醇混波的加热器以及硫酸浓缩器内的刀式
（插入式）加热器。的离导热率使浓缩器效率火为高，但有时统
酸盐会沉积在传热面上，传热效率下降，则需要经常清理。
（17）金金对稀酸、浓酸稍发烟酸都其有非常好的耐蚀性，
使在沸点或充气作用下腐蚀率也很低。因为纯的强度低，一般可采
用强度较高的金铂合金（金>70%）制作必要的，在极苟刻条件下操
作的设备部件，如处理高温或含氧化剂的碰酸的设备。金铂合金的诞硫
酸性能与纯金想伺，但是其它贵金属则不及纯金，因为价格赞，金在
工业上的用途有限。
（18）铂铂对稀和浓碗酸蚀性都非常好，溫度可到沸点。对
浓硫酸的耐蚀性虽然不及金：但即使在高温（250300℃）腐蚀率过
很低。几种工亚铂合金如铂，铂铱，铂钉合金的耐蚀性与铂同，
机械性能比铂好。金铂合金（金→70%）耐蚀性比高，稚金概阅，
机械性能比铂和金都好，可用于高温硫酸。如薇酸中含有氧化剂（娜
硝酸），金销合金的耐蚀性则不及铂和其它铂金。
在硫酸工业中销和铂合金有一紫用途，如接触法制造蔬酸使用钳
触媒，可使用卡余年以上。它遭受的损坏是逐渐变成尘粉，而不是化
学腐蚀。老式的铅室法生产的稀碗酸用铂制浓缩锅蒸浓，现在色很少
采用铂锅。电解槽溶液中如含有硫酸，经常使用铂阳极。制造过氧化
氢的电解體就使用铂阳极。扇阳极保护法防止硫酸设备（贮槽，冷却
器等）的魔蚀封，通常起寒用铅阳极，也可用钢阳极，外部崩一定厚
度的铂叶包餐。

<!-- page 132 / 1319 -->


115
（19）钯钯对常溫下一切浓度的硫酸都有良好耐蚀性，不论酸
内充气与否。在沸腾的10%酸中，钯仍育银低的腐蚀率，约为0，025
mm/年。在150C的浓酸中，钯溶解很快，特别是在充气的酸中更
快。
20）锯钼对硫酸的蚀性分优良。在70℃小手95%的酸
中，腐蚀率低于0.025m3/年，在沸腾谢50%酸中，腐蚀率低于0.125
mm/年。在200℃，10%酸中的腐蚀率低于0.025mm/年，20%酸中
的腐蚀率低于0，1mm/年。充气作用对腐蚀影响不大。在浓度大于
96%的酸中，钳的腐蚀严垂，不适用。
2.非金爆材料
（1）陶瓷陶瓷对一切浓度的硫酸都有极优良的耐蚀性，但是
使册范围应适合一般陶瓷设备应用的温度（约低于200C）、压力和脆
性的极限。因为陶瓷既耐各种浓度的硫酸，又耐硝酸和盐酸，陶瓷
泵、阀、管等常用来输送各浓度的硫酸：特别适合于浓度经常变动的
酸，或含有盐酸或硝酸的混酸。例如氯碱厂中用浓硫酸吸收氯气中水
分的干燥设备，在干燥塔内循环的硫酸由浓逐渐变稀，陶瓷是非常适
用的材料。在硫酸工厂内的浓酸贮槽，三氧化硫吸收塔和稀洗涤塔
等都采用耐酸瓷砖衬里以保护钢外壳，延长使用寿命。分馏式浓缩装
置中的分馏塔常采用陶瓷塔节或用瓷砖衬里。在过氧化氢的生产中，
电解槽、塔和管节都用陶瓷谢造。
（2）玻璃溉玻璃对硫酸的耐蚀性和耐酸陶瓷相同，不变任何
浓度硫的腐蚀，但是它在使用过程中要受度、玉力，强度和成型
条件的限。它的耐极限约为300℃，目前主用途是输送蔬酸的管
路，一些应雨例子如：直径50mm玻璃管输送0℃朗稀硫酸，直径75
mm玻璃管输送50℃的硫铵母液，使用情说良好直径50mm玻璃
管输送废酸（硫酸60~～80%，对氯苯磺8%，水20～30%，70~～80℃）
用橡皮套聲连接，使用一年多，情况正常。
（3）石英玻璃对一切裟度的硫酸都有优良的蚀性，而且耐
比玻璃和高锯玻璃都更高，长期可耐800℃，短期可耐1000～
1200℃，在毓酸工业中主要用于酸浓缩设备，如阶递武滚缩锅，预

<!-- page 133 / 1319 -->


116
热器，冷却器等。也用作高漏二氧化硫取祥管和离计的护智
（4）搏瓷掂瓷设备耐-切浓度的硫酸，温度限度约为260。
接触不同浓度硫酸的反应器，混合器，换热器（小型）均间采用撇瓷
设备，如在140～150℃的磺化反应中就常使用大型据瓷夹套反应器，
有些工业对产品纯度要求很高，不许可金属和其它杂质掺入，如桑
料、塑料，食品和医药品等的生产中，更大量使册塘瓷设备。
（5）酸岩石 天然酸碧石如安山石、中性长石，密武君，
辉绿岩（熔融产品）等对：切浓度硫酸都良好耐蚀性。燕能和
途与陶瓷整似。在硫酸工业中毡常采用耐酸岩冶作整体塔和钢韬衬
（6）木材 能耐浓度1心20%以下室溫詩箱蕊酸，蚀性随木
材品种略有差异。高和高浓度都将使木树被坏。过去碗腰工业
用木材作稀酸塔或室的外壳，现在多已为钢壳斯取代。木树仍有·些
用途，如稀馥贮槽、铅室的支架或外框，输酸管的支架等。木树甲以
风于的松木为最好，如聚不经风干，木材叫能隐藏路蛀虫会蛀穿木
材，甚至将衬铅层也蛀穿。用酚醛树猎处理过的木材能够耐比较浓和
度比较高的硫酸（40~70%，100℃）。
（了）碳和石，碳质材料能96%以下各浓度的硫酸，在较低
浓度下（<60～70%）"可用于沸点，浓度越高，使用度也1降。在
超过60%以的硫酸中，石墨的耐蚀性低于碳，但石桃機加工性
比碳好，因此在60%以下的稀酸中常使用石。碳和石可用于常压
的气体或压头很低、而且允许少量渗漏的液体，在较离的底力下就需
要使用不透性碳和石墨、不透性品种因为含有漫渍剂（树脂）使崩温
度受树脂耐热性的限制，一般不宜超过1.80℃（酚醛和糖醇树脂浸溃
品），酸漱度以不超过70～80%为宜。碳质材料特别适合于硫酸和其它
腐蚀介质的混合物，例如含有盐酸，磷酸和氢氟酸等的混酸，但应注
意所含介质不可造成高度氧花状态，例如浓硫酸内如含有少盈硝酸，
即产生高氧化性的亚恶硝酸基硫酸：将使碳材氧化。
碳和石墨广泛用于硫酸的浓缩器，吸收器，喷射器、出入口，灿

<!-- page 134 / 1319 -->


道，和静电沉淀器等，或用作各类设餐的衬里砖和填料环。不透性石
主要用途是各式换热器，如稀硫酸排管冷却器、真空浓缩系统的加
热器，电镀和酸洗槽的加热器、酸渣的蒸发器等。不透性石墨和碳
制的泵、阀、管和管件也广泛应用于硫酸和其混合物的反应过程中。
（8）塑料多数塑料只能耐约70%浓度以下的硫酸，也不耐高
温。少数品种娜氟塑料可以耐高，高浓的硫酸，但是价格贵，又不
易成型，用途有限，一般只作垫离和填料。以下是孔种较常用的塑
料。
酚醛塑料以石墨或石棉为填料的塑料可耐中等浓度和中等温度
的硫酸，大致的适用范围是：浓度在50～70%以下，温度在110~～1300
以下。酚醛玻璃钢可耐较高的温度（180~～200℃以下）。酚醛塑料在
蕴，稀酸中使用效巢很好，在较高浓度和温度下使用时，最好先经
过试验。
一些常用的例子：如输送稀酸的泵，阀和管，钢和镶的酸洗
槽：又如醛料制成的圆形或长方形槽，特剃适用于含有其它腐链
介质如盐酸、兰价铁离子、和氟化物等的硫酸混合。酚醛胶泥是稀
硫酸设备耐酸砖衬里的极为适用的胶合材料。实践经验证明，在前段
所硫酸浓度和温度范围内使用酚醛塑料，：效果很好。有一些槽和管
贮存，输送50%硫酸，温度高达80~～100℃，使用寿命约为4～8年以上
有泵输送室温下78%硫酸，可使用3年。
聚氯乙烯翘料适用于了5%以下的稀硫酸，温度限度是65℃左
有。在浓酸和发烟酸中魔蚀严重。工厂中通常用作输送稀硫酸的管
道、泵等，也用作排酸雾的鼓风枕。因为聚氯乙烯塑料同时耐酸，
稀硝酸等，所以特别适合于含有硫酸和其它腐蚀介质的设备，使用效
果一般很好。
其它热固性塑料如呋喃，环氧等和酚醛塑料类似，其它热性塑
料媚聚乙烯，聚丙烯等则和聚氯乙烯类似，只悬适用的浓度和温度范
有所不同，可套阅本书第三有关数据。
（9）橡胶天然和合成橡胶可以用于60%以下的稀硫酸，最高
读用温度约为6065℃，少数品种可以耐较高浓度温度，如丁基概胶

<!-- page 135 / 1319 -->


118
可适用于70么，70～75%的酸，氟橡胶可耐一切浓度的硫酸，包括发烟
酸，温度可到沸点（稀酸）。一般处理稀硫酸的贮槽，酸洗槽，混合
槽，蒸发器，结晶器等广泛采用钢外壳，内衬橡胶的设备，六型设备
在橡胶衬里外层再加剂耐酸砖保护，以防止机械性震裂。处恐酸液和
酸雾的离心机，风扇，导管等也常采用橡胶衬里。衬橡胶管道经常用
于输送稀碰酸和含硫酸葡混合液。橡胶垫医广泛用于输酸管道和其它
设备的连接处。
（10）涂料多数有机涂料都不耐85%以上的硫酸。对于65%以
下的稀硫酸，有机涂料大多具有良好耐蚀性，但是涂料膜层薄，膜内
常有肉眼不可察觉的微孔（“针孔”），稀酸穿过针孔，与孔底钢铁容
器接触，将迅速腐蚀钢铁，并放出氢气，使用一段肘闻后，涂膜可能
成片脱落，因此长期贮存稀酸的钢铁容器不宜使用有机涂料。对于某
些不许可铁离子混入的较浓的酸液，在钢铁容器内壁对涂生漆，龄醛
或呋喃清漆，一般涂层应有-定厚度，施工娶细致，尽可能保持均匀
无孔，并应经常检修。硫酸广的鼓风机因可能有酸雾凝聚：造成腐独，
用生臻涂叶片和内外壳，护效果很好。凝聚酸的浓度可达？0～
80%，温度也较离：由室温至100℃以下。

<!-- page 136 / 1319 -->


第四章 硝酸和硝酸工业
（附混酸、氮氧化合物）
、总论
硝酸是强氧化性酸，既有强酸的蚀性，文其有强氧化性，一
般金属大多在硝酸中被迅速腐蚀破坏，能够有效地抵抗硝酸的品种只
有不锈钢、硅铁、铝、合金不锈钢（20号合金）、镍铬合金.镍钳
铬合金、钼、钛，金、铂等。工业上应用较多的金属只有不锈钢、铝，
高硅铁等少数几种，其余品种因为价格太贺：应用很少。钛和钛合金
由于对硝酸有优良的耐蚀性，价格也较低些，在硝酸工业有一定的
用途。
不锈钢耐一切浓度的硝酸，价格文不太高，是且前用途最广泛的
材料。铅和铝合金对80%以上浓度的硝酸和硝酸蒸气的耐蚀性很好，
而且比重小，价格低，所以浓硝酸贮槽、槽车，和酸烟管道等广泛用
铝和铝合金制造。高硅铁耐一切浓度和温度达沸点的硝酸和酸烟，价
格也不太高。用途也较广泛。
由于硝酸具有强烈的氧化性，一切有机材料（除个外）都不耐
浓硝酸。能够抵抗不同浓度和不同温度的稀硝酸的料有下列几种：
聚乙烯、聚丙烯、聚氯乙烯、过氣乙烯、聚偏氯之烯、聚酵酸乙烯，
氯乙烯偏氯乙烯共聚物等；橡胶类有氟檬胶、聚异丁烯和有机硅橡胶
等几种。聚四氯乙烯和聚兰氟氯乙烯是唯一能抵抗热脓硝酸的塑料，
但因价贵，加工困难，耳前多半是用作垫医·-类的零件。
碳质材料不能用于浓硝酸，但对30%以下的稀硝酸有避当的耐蚀
性。不透性石墨于稀硝酸的换热器，温度可到60～80℃，碳材可用
于不热和无压力的设备。
硅酸盐材料对一切浓度和温度的硝酸都有优良的耐蚀性。许多工

<!-- page 137 / 1319 -->


120
厂用耐酸陶瓷、糖瓷、天然君石（如花岗石）、瓷砖衬里等设备处理各
种浓璧的硝酸，效果都很好。
二、硝酸生产设备的选材
硝酸是霞类中仅次于硫酸的重要工业原料，用遂极广泛，如造
氮肥、染料、毛水、炸药（梯恩梯、硝化纤维素、硝化甘油、苦味酸）
等。生产硝酸的方法目前主要是“氨氧化法”，过去曾采用过“巯酸加
硝酸钠”的方法，现在已很少见。
硝酸有很强的脑蚀性，多数金扇和有机材料都被它迅速腐蚀，但
是幸运的是，人们发展了不锈钢，后来又发展了钛合金，因面，对各
种浓度和温度的硝酸都有了食适、耐用的材料，虽然价格晶贵，特别
是钛材。现在生产和使用硝酸的企业中，腐蚀问题已基本得到控谢。
当然，正确选材仍然很婴。
1，氮氧化法
氨氧化法是以合成无水氨为原料，与预热的空气混合，通过铂一
触媒网，氮氧化成一化氮气，一氧化氮又不断氣化战二氧化氟
气，逊入吸收塔，被水吸收成为硝酸。流程见图2-4-1。与硝接触的
主要设备大都用不锈钢制造，含钛的铬镍钢比铬钢的耐蚀性和焊接性
都更好。如果采用铬钢或不含钛的铬镍钢，焊接部件需要经过热处
理，以避免晶闻腐磁。次要设备也可用巅钢和其它材料制造。
原料无水液氨贮存在钢内，先进入钢制称量槽，然后进入钢制
蒸发器，利用蒸汽加热挥发的氨气与预热的空气混合后，进入不锈钢
转化器，气流由上向下，经过铅制混气室通过一镍网，然后通过化
剂层，催化剂层由多层铂网或钳一网树成，置于耐火材料圆筒内，
底部为氧化硅板，反应后的氧化氮混合气体离开转化器，进入不锈钢换
热器，在此将进入转化器的空气预热。氧化氮混合气经过水冷器冷却
后，进入不锈吸塔，塔内填料可用陶瓷，玻璃、或高硅铁等制
作。塔两生成的稀礁酸（50～60%）由塔底流出，进入不锈钢楷。
贮槽和吸收塔也可用钢亮内衬耐酸瓷砖、有些小型广用耐酸岩石（如花
岗石）作吸收塔，价格较低，但不能在较高压力下操作。

<!-- page 138 / 1319 -->


121
却水 冷却系统
一41 不锈钢或高合金
ON 稀HNO3 一钢；4.转化器 最处
空气 高硅铁，
氨氧化法制硝酸流程 换热器 集酸器 不锈钢，10.贮槽—一不锈钢
式气化 5,6. 砖：9.
钢： 镍9不锈钢或铬17不锈钢，内装铂-铠能化剂网； 8.圾收塔——间4，也可用钢壳内衬酸瓷
2-4-1
1，无水液氨贮器一～钢；2.
节能压缩机 主压缩杭

<!-- page 139 / 1319 -->


122
造。如果氧化氮排气管内能保证没有稀硝酸冷凝（处于较高溫度），用
铝管也很适宜。硝酸泵也可用高硅铁或陶瓷材料。
2.硝酸钠法
这种老式方法的要点是将浓硫酸和硝酸钠混合加入一一加热锅中，
二者反应生成硝酸和硫酸氢钠，硝酸成为蒸气排出，经冷都后进入S
形冷凝管中冷凝，然后送入贮槽。未冷凝的氧化氮气体再经一系列吸
收塔，用水吸收，生成更稀的硝酸。硝酸钠法流程图见图2-4-2。
图 2-4-2  硝酸钢法翻造硝酸程
1．锯等铁；2，空气冷凝酸容器一一不锅钢；3、箱武水冷却排管
一一不锈钢，4，分离器利硝酸容器一一不锈钢，5，连接管（余气谜入
吸收谐）一不啊
加热锅可用铸铁，高硅铁，18铬钢铬镍钢制造，锅安放在砖砌
炉上：一般用直接火加热。S形冷凝管可用高硅铁、石英玻璃、耐酸
陶瓷，玻璃，或不锈钢制造。硝酸蒸气用高硅铁管道输送。氧化氟气
体的吸收反应担不锈钢、高硅铁，耐酸陶瓷，或耐酸砖衬里构造。
塔内填料用石英或陶瓷材料。酸性锅渣（硫酸氢钠）不易处理，一般
倾倒在耐酸砖地板上玲凝，或急冷后轧碎。
3。稀硝酸的浓缩
上述二法生产的稀硝酸需要浓缩成95~99%的浓酸，以适合工亚

<!-- page 140 / 1319 -->


上硝化等用途。浓缩法的要点是将浓硫酸加入稀硝酸中进行脱水，脱
水的硝酸蒸气从蒸浓锅中挥发，然居冷凝成浓硝酸。缩锅广泛用高
硅铁制造。老式方法也有用直接火加热的蒸馏锅。现在有许多新方
法。硝酸和滋硫酸先在溉合器内混合：混合器可用碳钢制，浓硫酸
要先放入，混酸用铸铁泵输送到高硅铁制的脱水塔内。脱水的99%硝
燕气离开塔顶，通过高硅铁的冷凝盘管进入槽。贮存95%以上浓
硝酸的槽可用铬钢、铬镍钢、或铅制造。
脱水塔底排出的硫酸中含有7%硝酸，这种混酸要进入脱硝塔脱
去硝酸。脱硝塔为钢外壳，内衬铅板，再衬瓷砖，塔顶的混酸分布器
和塔底的蒸汽分布器都电高硅铁制造。在脱硝塔内少量硝酸蒸发后与
硫酸分离，经由高硅铁蒸气管道回到脱水塔内。脱硝后的硫酸浓度药
为66～68%，通过铅管或高硅铁管，进入冷却盘管冷却到室温，然后
送入钢贮槽。冷却盘管可由铅、不透性石墨，或高硅铁制造。
4.贮运租垫圈材料
硝酸可用不锈管，泵、槽，桶和槽车存，运输，如果用不含
钛或锯的铬镍不锈钢，焊接居须经过热处理。80%以上的浓硝酸可用铝
和铝合金设备。小量的碟酸则可用玻璃瓶和瓷器匪装运。
在硝酸生产和贮遂中，设备连接部件的垫圈是一个重要问题。如
果选材不当，就可能经常漏出硝酸气，液，造成环境污染，影工作
人员健康，并腐蚀附近设备地面、楼房等。一般垫材料如普通白
石棉，橡胶，金属等都不适用。、对于稀硝酸，白石棉如经过水玻璃浸
制，使用寿命可达数月以上。蓝石棉比白石棉谢酸性强得多，适用于
浓硝酸。好的硝酸垫圈材料是四氟乙烯，使用最高温度达300℃。
聚四氟之烯较硬，主要用于金属部件链结处，虽然价高，但寿命长，
仍然经济。它也河用于瓷和硬质玻璃管线，不过安装要特别小心
一方面需要设备紧密，文要避免管件派受应力，以免破裂，如应用前
将聚四氟乙烯垫片在水中煮沸即分钟，既可使管线紧密，同时法兰盘
所承受应力世不会太高。
玻璃御塘瓷设备和管件连接处的垫圈，还可用氯乙烯-醋酸乙烯
共聚物。这种塑料具有较好的弹性，耐稀硝酸，使用温度为70℃以

<!-- page 141 / 1319 -->


124
下。这种树脂和玻璃布削成的层压板（玻璃钢）强度天，受压不会变
形，使用效果更好。
三、材料分论
1.金周及含金
（1）碳钢和铸铁 钢铁在稀硝酸中腐蚀非常激烈，不能应用。
在65%硝酸中开始钝化，浓度越高，钝化程度越天，腐蚀率可降到
1mm/年以下，电位升离到接近铂的电位。但是铁在浓硝酸中的钝化
在实用上是不可靠的，因为在小面积的试件表面可以产生完美的钝化
膜，在大面积的设备表面难免荐在个别殃陷，构成钝化膜的缺口，当
它-一旦和硝酸反应，产生了氮的氧化物，由于N20与水的比值减小，
硝酸变稀，腐蚀就会迅速扩展另外，在设备的某一部分可能有冷凝
水流入酸中，逍成局部稀释，也会引起迅速腐蚀。所以工业上即使是滋
硝酸也不使用钢铁设备。如果对浓硝酸中的钢铁设备采用阳极保护技
术，通入阳极电流以保持全部表面处于钝态，在理论上是可行的。但
对于大面积，形状复杂的设备，要保持表面每一处包括缺陷长期处于
钝化电位，实行起来也有困难，不如直接使用不锈钢。
混酸混酸从字面上讲，可以指任何二种以上的混合，但一般
常指硝酸和碗酸的混合物，因为这种混酸在工亚上用途最广。硝酸对
钢铁腐蚀严重，但硝酸中加入一定量的硫酸后，就可以安全使用钢
铁，因为硫酸和水的亲和力很大（强吸水作用）：即使硝酸和铁反应
生成了多余的水，水会为硫酸吸收，硝酸浓度不至下降，实际应用的
例子：如在有机物的硝化反应中，尽管有大量水产生，但使用钢铁设
备很安全。有人认为混酸中的含水量不超过32%，硫酸含量不小于
12%时，都可使用钢铁设备0。美国州际商务委员会规定用钢精车，
钢桶等运输混酸时，许可的成分范围如下：
0水≤10%*HS0>10%
R.J,T.Cancy, B.Henshall, Corrosion Sympasiun, P.4i6kt955--56).
BH.H.Uhlig,"Corrosion Handbook', p.134(1948).

<!-- page 142 / 1319 -->


125
②水≤15%,H2S0>15%
水≤20%: H.504>20%
4永≤38%， H.50>62%
总之，混酸中水的含量不宜太高，有人认为如超过25%，使用时
就须小心。对于在上达适用范画内相当干燥的混酸，在常温和低流速
的情况下，而酸中又容许掺入少量铁离子时，使用钢槽、管稻铸铁
泵、阀，管等是适合的。在浓度极高的混酸中，铸铁可能炸裂。对于
高温，高流速、或低淤度的混酸：一般都不使用碳钢和铸铁，而根据
情况分别采用不锈钢、铅，或糖瓷设餐等，含钼的铬不锈钢比不含
的更好。高铬镍不锈钢（20号合金）和恰氏合金C对混酸的耐蚀性
比不锈钢又更高，但价格太贵。一些金属和合金在室温下混酸中的应
用范围可参着本书附录四。
（2）高硅铁高硅铁对硝酸的耐蚀性非常良：一切浓度的
酸，随着温度升高，耐蚀性变化很小。45%以上的浓酸，温度到沸
点，它的腐蚀率儿乎等于零。稀酸对它有微小的腐蚀，因为不锈钢不
谢热而浓的硝酸，因面在高温、高浓度和存在磨损腐蚀的严酷条件
下，大量使用高硅铁的设备，如泵、阀、管和管件、冷凝器，风扇、
塔节等。它的缺点是不耐热震动和机械震动，但只要小心使用和维
护，避免骤热骤冷等，即使在高温下应用，效果也很好。它的价格比
不锈锅和其它耐硝酸材料都低得多，这是另一优点。
下面是一些实际应用成功的子，
①由硝酸钠和硫酸反应制造硝酸的设备：全部用高硅铁，包括：
脱硝器，塔、冷凝器、管件和阀。
②在氨氧化法制硝酸厂中，高硅铁用于下列设备：替子，冷凝
器、泵、阀、塔节、贮槽出口管，填料、风扇等，效果都很好。
③某化学厂用高硅铁设备于各种度和温度的酸，包括在很高
的温度下的浓酸，效果很好。
①许多合成肥料厂用高硅铁阀输送硝酸盐溶薇，根据长期使用经
验，比用普通钢铁更经济。
?基硝酸广使用高硅铁的管，槽、阀等，除凝塞橱在开关时易破

<!-- page 143 / 1319 -->


126
裂外，其它设毫无寇蚀迹象。旋塞阀以用不锈钢制为好。
含钳的高硅铁同样耐硝酸，但较普通高硅铁没有特别优点，钼对
耐硝酸性可骼还有损割。
硝酸中如含有其它成分，商硅铁的耐蚀性决定于其它成分对它的
作用。
（3）高镍铸铁 在一切浓度的硝酸腐蚀迅速，不适用。
（4）不锈钢各种牌号的铬和铬镍不锈钢对硝酸都有优良耐
蚀性。对70%以下的硝酸，适用温度可到沸点上下。浓度更高的
酸，常温下还是适用，但超过50℃购腐蚀很快，特别是90～99%的高
浓酸。一般不锈钢只用于常温的浓硝酸。各牌号的不锈钢对氮氧化
法硝酸生产中所到的不浓度和温度的硝酸，都有良好的耐蚀性。
该法中所有设备儿乎都悬不锈钢制造的，如：吸收塔，换热器，反应
器、冷却器、泵、阀、管和管件等。可以说，氨氧化法的成功，要
是依靠不锈钢解缺了硝酸和氧化氮气的腐蚀问题。其它许多工训如在
染料，火药、合成纤维等的生产中，也都使用不锈钢作为处理硝酸
液、气的设备材料。
各类不锈钢对常温下一切浓度的硝酸都有良好的耐蚀性，究竞选
用哪一种钢，除了根据当时当地的市场情说考虑外，通常根据对材料
物理机械性能的要求来决定，如韧性，焊接性等，在这方面铬镍不锈
钢（特别是含钛或的品种）优于铬钢。对高浓，高温的酸，以采用
高铬，镍成分的不锈钢为宜，如Cr22～24，Ni12～15，C0.20（最高），
和Cr24～26，Ni19～22，C0.25（最高）。这两种钢特别适用于高温和
高压的环境。含钳的不锈钢对硝酸的耐蚀性不不优于普通不锈钢，
有时还差些。
尽管不锈钢在硝酸中有优良的耐蚀性，这是指它的乎均腐蚀率很
低，但它有产生晶间腐蚀的危险。当普通铬钢和铬镍钢在500～900℃
之间加热，或在较低温度下长时间热，晶粒边缘的铅将和碳结合成
碳化物，从固溶体中析出：因此，晶界成为贫铬区，容易遭受硝酸的
腐蚀。不锈钢设备的爆缝附近热影响区和其它经常受热的部件是容易
产生歸间腐蚀的地方，晶间腐蚀使设备失去强度和延性，可能导致事

<!-- page 144 / 1319 -->


12?
故，所以必须引起严重注意，防止晶问蚀。最简便的方法是采用含
钛或的铬镍不锈钢：方便的话，也可采用热处理法（固溶辩火）。
氧化合物混合气体铬镍钢（Cr22～24，Ni12~～15)和铬钢（Cr
溉酸硫酸与硝酸的混酸使用不锈钢很安全，常用牌号有Cr14～
18或Cr23~27的铬钢，Cr18～20，Ni8～11，Mn2或Cr17～19，Ni9～
12，Ti域Nb（10蓓C量）的铬镍钢。
磷酸、醋酸或其它儿种酸与硝酸的混酸也不腐蚀不锈钢。
盐酸或氢氟酸与硝酸的混酸对各类不锈钢都产生腐蚀：腐蚀程度
随酸浓度和温度异。硝酸和氮氟酸的混合液通常用作不锈钢表面垢
层的洗液。
（5）高合金不锈钢这类不锈钢含铬、镍成分高手一毅不锈
钢，耐硝酸性也高于后者，对一切浓度和温度（除个别情况外）都有
优良蚀性，适用于沸点下的工业浓硝酸，随硝酸浓度和温度上升，
耐蚀性有所降低。在常温的红发烟硝酸中腐蚀率也很低，耐发烟硝酸
的最高温度约为50℃。它的价格比高硅和普通不锈钢高得多，在高
温高浓酸中，一般以使用高硅铁为笠。但是高硅铁机性能狼差，在
需要使于加工的材料时，则采用高合金不锈钢。它的用途厂产泛，举数
例如下;
①有一硝酸厂用高合金不锈钢泵输送硝酸吸收塔的循环酸，连续
使用七年，腐蚀非常轻微。
②某化工厂用高合金不锈钢设备处理从浓缩塔流出的97%热硝
酸，效果比用通不锈钢好。
③有大量的高合金不锈钢泵和阀输送硝和硝酸铵落液，据报告
使用5年后，魔蚀极微。
含硝酸银的热浓硝酸，效果都很好。
在不锈钢条的电除锈操作中，腐蚀液是20%硝酸和3~5%氢氟
酸混合物，对多数金属和非金属材料都产生腐蚀，操作蒸气喷嘴用高
合金不锈钢制作，腐蚀轻。

<!-- page 145 / 1319 -->


128
这种高合金钢的泵和阀最适合于输送不同浓度和温度的酸，不
用于硝酸制造厂，还广泛用手有视合成和生产火药、塑料，染料，
颜料和硝酸盐的工广中。
似，都不耐稀酸，但是耐浓酸。铅在80%以下的稀硝酸中迅速腐蚀，
在0%以上的浓硝酸和酸烟（氧化氮气体）中，常温下有良好耐蚀
性。铝是仅次于不锈钢的在硝酸生产，运、和使用中应用广泛的材
料：在较稀的酸中不锈钢优手铅，在稍高于温的浓酸中，铅优手不
锈钢。铅在室温浓酸中的魔蚀率小于0.1mm/年。
在氨氧化法生产硝發的过程中，铝设备有广泛用途，婚氮催化氧
化的转化器，硝酸浓缩车间的冷却器，冷凝器，加压管，风罩、排风
简，80%以上浓酸些槽，槽车，管道租容器等。铝设备一般命很
长，如某工厂用铝槽存88%硝酸，温度为50℃，包使用15年以，
装运95～99%硝酸的铝车，连续使用10年以上，仍然完好无预。
接触硝酸烟（氧化氮气）的设备常用铝制造，如硝化槽盖，罩、
排气管等。酸烟内如含有低级氧化氮，对锅的腐蚀会稍增大些。
制造硝铵和郁基火药的工厂也常用铅设备，如：蒸发，结晶
器，造粒搭，热及冷溶液贮槽，管道等。白和红发烟硝酸都可以使用
铅设备。铝不仅有良好耐蚀性，而且没有引爆性，不会产生火花。铝
的腐蚀产物是自色的，不会染污硝酸铵或其它产品，这也是铝设备受
欢迎的原因之一。
铝和铝合金在中等浓度的硝酸中腐蚀最严重，硝酸浓度为20～
30%时，腐蚀率达最大值（3～4mm/年）。0.5%以下的稀酸对铅和
铝合金（除铝镁合金外）腐蚀很轻微。
（7）铅及铅合金铅在稀硝酸中生成硝酸铅，硝酸锻容易溶
解，不能生成保护膜在80%以上的浓硝酸中，虽然铅表面可以生成
蚀产物膜，但缺乏保护作扇。在一切浓度的鞘酸中，都不宦使用铅
及铅合金。
混酸在硫酸和硝酸的混酸中，如果水分含量低于30%，在常温
下可以用铅。铅设备还曾试用于高赫（Koch）酸还原体，即高赫酸

<!-- page 146 / 1319 -->


129
（α-萘胺-3，6，8-三磺酸）与浓硫酸及硝化后剩余的磷酸的混合物，试
用结巢证明可以用铅。
（8）铜及铜合金 硝酸是强氧化性酸，不耐氧化性酸的和
合金在一切浓度的硝酸中都不适用。
（9）镍及镍合金镍、镍铜，和镍钼合金与铜相似，除了极稀
的磷酸液外，在一切浓度的硝酸中都腐蚀严重。镍铬铁合金（因考耐
尔）和镍铁错合金（哈氏合金C，F）因含有多量的镍，所以有较好
的耐硝酸性。镍铁合金特别适用手室温下20～60%和低于3%的硝
酸，也适用于常温下的发烟硝酸。一般不适用手高温，但对酸性硝酸
盐水解产生的稀硝酸溶液，可用于较高温，如硝酸银或硝酸铵的高温
溶滋。在用常硝酸漫渍黄铜的酸洗操作中，常用镍铬铁合金作为篮
式容器和其它部件。镍铬铁钼合金耐一切浓度的硝，但价格太高，
用途有限，有时用于含小量硝酸的强魔蚀介质的设备和部件。
（10）钛及钛合金钛及钛合金对一切浓度的硝酸有优良的耐蚀
性，适用温度可达正常沸点以上，如对1G～20%硝酸能耐至200℃，
30～100%酸可耐至150℃。在180℃，65%酸中腐蚀率小于0.15mm/
年。在耐高温浓酸方面优于不锈，填补了在热硝酸中应用锻造和延
性金属的空自。价格虽贵，有时却是唯一能解决问题的材料。钛对红
发烟酸的蚀性非常好，后者是用作火箭和宇宙飞船燃料系统中的
氧化剂。钛合金常用作红发烟硝酸和液态NO的贮槽。不过钛在干爆
的红发烟硝酸中有自燃倾狗，能引起爆炼，当酸中水含量低于1.5%，
二氧化氮含量离于2.5%时，一般不宜使用钛。钛在发烟硝酸中还有
产生应力腐蚀的可能。在自发炳硝酸中不宜使用。
（11）错及错合金锆及错合金对硝酸有优良耐蚀性，对70%以
下的酸可耐至260℃，对80～100%浓酸，也可耐至100℃，也耐发
烟硝酸，但价格比钛更高，限制了它的用途。‘
（12）银银在硝酸中腐蚀很快，不适闲。
（13）钮和锆相间，对一切浓度和温度的硝酸都有优良的耐
蚀性，但价格太高，用途有限。曾有少数工厂用作硝酸浓缩设备，和
由粗硝酸蒸馏化学纯硝酸的设备。

<!-- page 147 / 1319 -->


130
从前判荆金合金中的含金量：常根据它在硝酸中的溶解程度来确定。金
在96.7%沸腾硝酸中的腐蚀率约为0.005mm/年，在71.6%沸酸中的
腐蚀率比较大些，约为0.15mm/年。
（15）铂和铂族合金对硝酸的耐蚀性比金还要好些。能耐从
常温到沸点任何浓度的硝酸，对发烟酸和氧化氮气体也有极优良的耐
蚀性。它在硝酸中唯一也是最重要的用途，是作为氨氧化的催化剂，
在转化器内温度高达750~~950C，由铂或铂合金制的触媒网显示极优
良的耐蚀性。用铂-合金网，乎均约每30克合金在生产50吨以上的酸
后，才要重新加工。铂族合金如铂-铱、铂等，耐蚀性和钝铂
同。
2.非金属材料
（1）瓷和玻璃 耐酸陶瓷和玻璃是一切浓度和温度的稍酸
·的少数工业材料之一：适用温度可至材料本身的耐热极限，如：陶瓷
100～150℃高铅玻璃100~～200℃，硼玻璃200~～300℃石英玻璃
1000～1100℃。由于价格便宜，广泛应用于处理硝酸的设备，如：塔
节、反应器贮槽、泵、子和管件、阀、各类容器等。实用例子
如：硝化甘油厂中硝酸的回收塔、染料厂废酸浓缩前的脱硝塔、由硝
酸盐和硫酸制造硝酸的冷凝器、受器、和管道。大型设备如吸收塔、
贮槽等可以采用钢外壳内衬耐酸瓷砖。
这一类耐酸的硅酸盐材料不仅耐硝酸，也耐除氢氟酸外的所有酸
类，所以也广用于硝酸和其它酸的混物（如王水），例如精炼金
的工厂中所用的锅子，蒸发器，导管及排气设备等，都采用耐酸
瓷。
（2）耐酸糖瓷糖瓷广泛应用于一切浓度和温度的硝酸，包括
发烟硝。虽然糖瓷层很薄，但优良的耐酸糖瓷在硝酸中的腐蚀率非
常低，常温下约为3.0×10-*mm/年以下，沸点下也不超过0.03mm/
年。在许多硝化操作中，常用作开露或密闭式夹套传热硝化器。最大
塘瓷设备容积可达12000L，般可作硝酸贮槽用。
（3）木材本材完全不耐硝酸。不适崩。

<!-- page 148 / 1319 -->


（4）碳和石墨 碳质材料耐稀硝酸，不耐浓硝酸。耐硝酸的浓
度和温度的大致范围是：<10%，80℃以下，20%，50℃以下，0%，
25℃以下，→%不耐蚀。一殿非晶形的碳比晶形石的耐蚀性更
好，对不需要传热的设备以用碳为宜。最大的用途是处理硝酸和强腐
蚀性的非氧化性物质的混台物。碳砖可以用于酸漫渍衬里，槽外壳
为不锈钢，浸溃酸含10~14%硝酸，和2~～4%氢氟酸。碳砖衬里用
十余年之后，仍未损坏。
对于需要导热的设备，可用不透石墨。例如处理85℃，10%硝
酸，或60℃、40%硝酸的不透性石墨设备，使用都很成功。虽然填充
在石墨微孔内的树脂被硝酸氧化破坏，但这一过程很慢，氧化产物也
仍可保留在微孔内，一般可用数年之久。有-一套不透性石墨板武换热
器曾连续使用10年，仍未损坏。
（5）塑料大多数有机材料都不强氧化性的热浓硝酸，只有
氟塑料例外。聚两氟乙烯可耐一切浓度的硝酸，温度可达260℃。聚三
氟氯乙烯对30%硝酸，可用于175℃；对60%酸，可用于沸点，70~98%
酸，可用于100℃，发烟酸，可用手50℃。聚全氟乙丙烯，对{～
100%酸，可用至200℃。氟塑料虽然耐蚀性良好，但如工困难，主要
只用作垫圈材料。聚四氟乙烯是浓硝酸的最好的垫材料，应用温度
可达200～300℃（参看本章第二节）。
下列塑料对常温下的稀硝酸有良好蚀性，适用的浓度和温度范
如下，
①氯化聚醚 <10%，100℃，<70%，常温>95%，不适
用。
②聚偏二氯乙烯（Saran）<70%，常温；>95%，不适用。
③聚氯乙烯 <68%，常温，95%，不适用
③④氟化聚氯乙烯（过氯乙烯）<30%，85℃，<70%，常温
100%，不适用。
?聚乙烯 50%，60℃，60%，常温70%，不适用，
@聚丙烯 <10%，100℃<60%，常温，70%，不适用。
①聚苯醚 <50%，常温多50%，不适用。

<!-- page 149 / 1319 -->


132
?聚碳酸酯、ABS 25%，常温。
环氧<10%，常温。
酚醛、呋喃、酯<5%，常温。
由于在上述塑料适用的浓度和温度范围内，不锈钢也都能适用，
所以一般工厂宁愿用机械性能更好的不锈钢，而不用塑料管和设
备。只有当不锈钢价格太窝或供应困难时，才使用塑料。像醛，陕
腩这类塑料极易为硝酸氧化，但在常温，极稀的硝酸（之5%）冲，
大都可以维持相当长的使用寿命，虽则它的氧化过程可以从其外表变
色看出。这类塑料可以用于极稀的硝酸，也可用于偶然会遵受稀碎酸
喷溅的地方。
（6）橡胶多数橡胶都不耐硝酸腐蚀，只有氟橡胶耐硝酸性能
最好，可耐70%以下的硝酸，温度可到85℃。其次是丁基橡胶，软胶
可耐40%硝酸，温度可室50℃，如果浓度更低些，应用温度还可更高
些。特殊配制的丁基橡胶可以用于50℃，50%硝酸。丁基橡胶价格不
高，可作为槽，管、搁等的衬里。
聚异丁烯可耐常温小于50%的硝酸，但要选用耐硝酸的配方。此
外，顺丁、乙丙，丙烯酸醋、氯磺化聚乙烯橡胶等都能耐常猛、10～
30%的硝酸，有机硅橡胶可耐7%以下极稀的硝酸。
（7）涂料硝酸能坏所有油基漆和大多数树脂基涂料。只有
少数树脂清漆能耐较稀的常温硝酸。过氯艺烯漆对30%以下的稀酸有
适当的耐蚀性，有机硅清漆只耐7%以下的稀酸，醛，呋响等清漆
只耐5%以下极稀的酸。天然树脂生漆对30%以下的稀酸有适当的耐
蚀性，据实验室试验，二个月内漆膜无变化，二个月后开始变焱黄
色，表明已氧化，但膜层还坚牢，估计仍可使用一些时间，在10以
下的稀酸中试验，经过数月后，漆膜没有任何变化。
涂料因为薄层多微孔，一般只用于保护可能遭受稀硝酸偶然喷
的设裔和管道外壁，墙壁，地板等。

<!-- page 150 / 1319 -->


第五章 盐酸和盐酸工业
（附氯化氢气）
一、总论
酸基还原性强酸，是腐蚀性最强的物质之一。天多数金属的标
推电极电位都在氢标推电极电位以下，所以当和含大量氢离子的盐酸
溶液接触时，金属离子迅速进入溶液，氧离子成为气体放出，构成强
烈的放氢型腐蚀（参着第一篇第一章（1-2-14）、（1-2-15）。只有
一些贵金属如钮、铂，金、银等和少数合金镍钳铁合金（峪氏合金
B）和含钼高硅铁对盐酸有良好蚀性。
钳是在工业上应用较产的贵金属，它耐热浓盐酸，文具有极好的
导热性，常用作盐酸换热器，虽然价格很高，但寿命长，不需要经常
停产检修，总的经济效果还是合算的。不过链究竟是稀有金属，国内
外都生产不多，前大量应用还不可能。镍销铁合金也偶用于输送热
浓盐酸的泵，缺点也是价格太高，含钼高硅铁价格比较低得多，生产
也不困难，是值得推荐的耐盐酸金属材料，缺点是机械、加工性能不
良。现已广泛用于输送热盐酸的泵，阀，營，鼓风机等。金和铂价格
太高，不适于在工上天量应用。此外，镶，铜、和镍钢含金对不充
气的稀盐酸有适当的耐蚀性，但在充气或含有氧化物质的盐酸中腐蚀
严重。
普通钢铁、不锈钢，铝和铅等常用工程材料在盐酸中腐蚀严重，
都不适用。不锈钢对于氧化性酸（如硝酸）有优良的蚀性，因为它
在氧化环境中，表面产生了一层高度耐蚀的钝化膜。可是卤素离子（如
盐酸中的氯离子）能够渗透破坏这层膜，而在还原性盐酸中被破坏的
氧化膜不可能新生和修补。不论是单纯的盐酸，或是含卤素离子的各

<!-- page 151 / 1319 -->


1.14
秘酸波（如拿酸或氯化物的硝酸）都不能使期不锈钢设备：
和金属材料柑友，绝大多数非金属材料对盐酸都有良好蔚蚀
性。玻璃、瓷、碳和石墨耐一切浓度和湿度的盐酸，木材耐 10～
20%的稀盐酸。天然和合成橡胶耐一切浓度的盐酸，温度可到该品种
的温限度或略低些。过去橡胶是用于盐酸最多的材料，如衬橡胶和
胶的臂，泵，，梢等。近儿年来出于塑料的发展，已部分为塑
料所取代。绝大多数塑料（除尼龙，纤维素塑料等外）都有士分优良
的盐酸性，凝妾可达到翘料的耐热被限。如酚醛、环氧，聚乙烯、
聚丙烯、聚氯艺烯塑料等广泛用于贮运盐酸和盐酸气的替，泵，阀，
槽、鼓风机等，既可做整体设备（玻璃钢和醛石棉或石墨塑料），
也可作设备衬里。由树脂配制成的涂料也有优良的耐盐酸性，如酚
醛、环氧、过氯之烯清漆等，广泛用于保护被酸液喷溅的外璧。天然
树脂生漆也是突出的耐盐酸涂料。
石墨具有高热导率，文耐热浓盐酸，所以广泛用作盐酸换热器。
由于价格比便宜得多，已取代了钒换热器的位置。糖瓷能做成夹套
加热或冷却设备，也常用作中小型盐酸液的夹套反应器，
二，盐酸生产设备的选材
1.合成法
现代最重要的制造盐酸的方法，是将氢气在氯气中燃烧，直接合
成氯化氢气，然后经过冷却和吸收：严生高纯度的盐酸。原料氢气黏
气分别从食盐电解槽的负极和正极产生。电解食盐是制造氢氧化钠
的重要工序，生产烧碱的工厂间时也生产盐酸。合成法制盐酸的生产
流程图见图2-5-1。
合成法的主要设裔是燃烧炉。炉子的结构材料主要有石英玻璃、
不透性石墨、钩壳尉酸瓷砖衬里，和钢。石英玻璃不能制造大炉子，
气密性也不够好，可能有空气渗入：只适宜于小规模盐酸的生产。瓷
砖衬里的炉子可以完全气密，是容积大，输出气体的度也太高。
不透性石墨炉了很紧密：空气不会进入，适合于燃烧湿气，热气可以

<!-- page 152 / 1319 -->


135
冷水
##
H2
冷超
C12
图2-5-1合成法谢造盐酸流霆
1．石英玻璃喷；2.燃烧炉一一不谭性不翠我石英玻斑，钢亮衬耐火，
3．冷即器—一不透性荷墨；4．管道—一不透性石翌；5．吸收塔——不
透性石墨或石英玻璃：6，酸斑机—塑科或衬橡胶；7、涤气器不透
性石
温度探持在盐酸露点以上（约110～150℃以上），300℃以下，干热
的盐酸气对碳纲腐蚀轻微。如果可能有盐酸溶被冷凝在钢壳内壁，说
明扇部温度已在露点以下，腐蚀将很严重，钢壳将很快穿孔，遇有这
种可能时，壳内壁需要应用耐酸砖衬单保护。
由燃烧室逸出的气体可用钢管输送，氯化氢气离开燃烧室时药为
400°C，通过钢管遂渐冷御，在200～300℃时钢的蚀最小，当温度
下降到200℃以下，就可能出现盐酸液的局部冷凝，这时氯化氢气的
继续冷却应在不透性石设备内进行。
不透性石是用于盐酸气冷却管和吸收塔最多的材料，因为不透
性石墨既対腐蚀，导热效率又高。也有工厂采用石英玻璃，但热导率
低，价格又贵。用陶瓷塔效果也不好，既不热震动，文容易破
2。副产盐酸法
在有机合成工业中常有副产盐酸的生产，例如在氯化苯生产中，
除得到主产品氟化萃外，还有副产品盘酸。副产盐酸的吸收设餐与合
成盐酸相同，不过副产盐酸法由反应室出来的气体除了含有氯化氢
外，还有愈，情性气体苯和氯化苯等挥发性物质，在氯化氢送去吸收

<!-- page 153 / 1319 -->


36
拼拼拼 冷却排管-—不透性 废塔酚醛料 一不性石激： 不透性石翠管；12．冷凝
食盐加硫酸法制造盐酸流程 一钢壳衬耐酸传或陶瓷;3. 不透性石；6， 一同11；13、硫酸分离器—间11
-橡胶衬里：
冷却塔—— 冷都-吸收塔 一橡胶衬里；8.稀盐贮 10。再沸器一钢尧，不透性石题管束；
2-5-2 火砖：2. 不透性石墨；
副产硫酸钠 一钢壳衬橱 浓盐鞍档一
1、颜转炉一 非：4.
HiSo. ALN

<!-- page 154 / 1319 -->


137
设备以前，先要除去苯黏氯化苯等。方法是将混会气体送入用水羚却
的铅盘管内，冷却到较抵温度，然后进入除苯的填充塔底，与由塔顶
进入的冷冻氯化琴逆流相遇。除苯后的氣化氢气随即进入通常的吸收
设备。氯在浓盐酸中的溶解度很小，由吸收塔生成的盐酸一般不需要
再逊行聪氯处理。设有除去苯和氯化苯的盐酸气液不适宜使用橡胶
衬、垫设备。
3，食盐加碗酸法
硫酸和食盐作用，产生氯化氢气和蔬酸钠氯化氢然后送丢冷却
和吸收体系，这是种较老的生产盐酸的方法（参看图2-5-2）。食
盐和硫酸加入油热的旋转炉的一端，副产硫酸钠从炉的另一端排出。
炉的结构为钢壳内衬耐火砖。含有空气，水蒸汽，二氧化硫，三氧化
硫、硫酸雾和氯化氢的混合热气由鼓风机排出，送到冷却和吸收系
统，后者和合成法等大小异。以前營遵，冷却、吸收塔，填料等都
用陶瓷，现在广泛采用不透性石墨，不需要导热的设备也可用酚醛和
其它耐盐酸、硫酸的塑料。管道和设备的连接妊用氯丁橡胶垫圈，
也可用水玻璃浸渍过的石棉，聚昇丁烯和软聚氯乙烯等。
4。盐酸的运输和赔存
输送盐酸溶液和气体的管、阀、泵和鼓风机珂用不透性石墨，酚
醛，聚氯乙烯或其它塑料，硬橡胶等制作，也可用橡胶和塑料衬里的
钢誉或钢制设备。
大量盐酸的贮存和运输可用橡胶衬里的和槽车，外壳为钢。
小量盐酸则可用陶瓷和玻璃坛子和瓶罐，也可用橡胶衬里的或用溺青
涂料探护的木桶。
三、材料分论
1.金厨及合金
（1）碳钢和铁 干燥的氯化氢气和溢度在露点以上（>130C）
的盐酸蒸气对钢铁的魔蚀轻微：可以使用钢铁，但温度分别不能超过
260^℃（碳钢）和150～200°C（铸铁）-一切浓度的盐酸溶，包括
溉邀酸气，对钢铁腐蚀严重，不能使用。

<!-- page 155 / 1319 -->


138
（2）高硅铁含铜高硅铁比不含钳的普通高硅铁对盐酸的耐蚀
性优良得多。含高碰铁在盐酸中有显者钝化作用，开始儿小时内腐
蚀率可能银高，但随后迅速下降。这种合金对中等温度以下一切浓度
的盐酸都有良好的耐蚀性，但在沸騰的浓盐酸中迅速腐蚀，它是适合
手65℃以上、80℃以下浓盐酸的少数合金之一。
普褪高硅铁显不及含销品种耐盐酸性优良，但对常温下的盐酸和
65℃以下，10%以下的稀盐酸过有食适的耐越性。
含钼高硅铁有许多应用成功的例子，如输送含10%盐酸的泥浆泵，
输送80℃含5～10%盐酸的冶金熔渣泵，又如输送50℃左右的工业盐
酸的泵，阀，管，和风扇可以使用15年以上。在化工厂中已有大意离
心泵用于30～40℃，30%的盐酸：有些已使用12年以上。工产经验证
明，含钼和不含钳的硅铁都适用于盐酸，不过后者不适于热浓酸，
前著则不适子含饱和氯的酸，以及含有脱色用炭粉和少量二氧化锰的
，如巢酸内含有相当数量的三氯化，含钳高硅铁设备的寿命可能
会大天缩短。
（3）高镍铸铁只德用于常疆极稀的盐酸溶液在这种条件下，
高镍铸铁比普通筹铁优良得多。在10%以上，或高温下的盐酸中，腐
蚀严享。
（4）不锈钢 铬钢和铬镍钢对一切浓度和温度的盐酸都不适
用。错的铬镶钢在酸中的溶解度稍许降低一些，但也只能用于极
稀的酸。如某些氯化物（氮化镁或钙）的溶液中，由于水解作用可能
产生极微量的盐酸，可使用含钳铬镍钢，一般铬镍钢容易发生孔独。
在盐酸中加入盐类或其它化合物对不锈钢不能起有效的缓蚀作
用，这和在蔬酸中不同。
（5）高含金不锈钢 高合金不锈钢对盐的耐蚀性不好：但对
醋酸和少量热酸的混合溶液，腐蚀很轻微，文用作输送含有少爆盐酸、
硝酸、硫酸、和氨氟酸的混合废酸，效果良好。不过一～般认为含高
硅铁和镍钼铁合金用于盐酸比高合金不锈钢好，面禽铺高硅铁价格更

<!-- page 156 / 1319 -->


139
（6）铝和锯合金 铅和合金在一切浓度和度的盐酸市迅速
溶解，没有实用价值。
（7）铅和铅合金# 铅和铅合金一般不用作处理盐酸的设备，旭
有时也用于常温20～30%以下的酸或较高温度的稀，腐蚀校轻微。
无永氯化氢和菜些氯化过程的副产氯化氢也可用铅设备。硬铅比纯铅
的耐蚀性好些，能厨较高的温度。
搅拌作用可将落解度很抵的腐蚀产物氯化铅擦去，会增大腐蚀率。
酸中杂质能加速腐蚀，如0.5～0，8%的氯可增加工业盐酸腐独率-
蓓，1%FcC13可增大蚀率正倍。
（8）铜和含金对30℃以下不充气的浓度在20%以下的盘
酸，可以梗用和合金。含有1～5%的硅和1～2%锰，锡，或铁的
锅合金对盐酸的耐蚀性有显薯提高。含锌高于17%的黄铜不适用于盐
覆。盐酸中含有氧或氧化剂会大大提离和钢含金的蚀。
含磷和郁的青可耐100℃的盐，是制作热趣酸泵阀，和管的
合适材料。
（9）镍和镍合金镍和镍合金对稀盘酸有较好的酗蚀性。
对于不充气的盘酸，或充气的，高于1%的盐酸，镍的蚀性比合
金稍差些：对于含饱和空气，低于10%的酸：镍又比镍合金好些。随盐
酸浓度和温度增高，魔蚀率也增高。一来说，对于不充气的盐酸，镍
只适用于低于20%的盘酸，镍钢合金只适用手低于10%的酸，对于充
气的盐酸，二者都只适用于低于5%的稀酸。除了2%以下的稀乱酸外，
二者的应用温度都不宜超过50℃。
镍和镍铜合金常用手含少景盐酸的滬合溶液，例如氯化溶剂和其
它含水氟化有机物，以及非氧化性的酸性氯化物盐类的蒸罐和冷凝设
备，在上述溶液的蒸馏和冷过程中通常有稀盐酸产生。镍和镍铜合金
的蒸馏锅和冷凝器还用于油类的溶剂抽提，金属去油、干洗，氯化溶剂
和其它有机物的制造等。镍合金的酸洗槽通常使用10～15%的盐酸。
镍和镍铜合金在盐酸莉酸性氟化物溶液中都不产生应力腐蚀，姐
悬不能用于氧化性的酸性氯化物盐类溶液，如三价铁二价铜，二价汞
影化物溶薇，除非浓度极稀。对于离温氯化氢气体，可用于540℃

<!-- page 157 / 1319 -->


140
以下，镍铜合金可用于4以下。
（10）镍铬铁合金镍铬铁合金对常温10%以下的稀盐酸有适
的耐蚀，但不及镍和镍锅合金。它对2%以下充气冷盐酸耐蚀性很
好，用它处理稀盐酸和有机溶剂的混合物，效果很好。镍铁合金和
镍，镍钢合金一样，在盐酸和酸性氯化物中不会产生应力腐蚀，
也不耐氧化性的酸性氯化物溶液（Fe*+、Cu2+，Hg²+)。对于高温氯
化氢气体，镍铬铁合金的最高应用温度是540℃。
（11）镍钼铁和镍钼铬合金（哈氏合金） 哈氏合金适用于各种
浓度的盐酸，是少数盐酸的合金之一。其中以哈氏B为最好，能厨
各种浓度的沸酸，根据试验，在10%沸酸中腐蚀率为0.25mm/年以
下，在10～30%沸酸中，腐蚀率为0.5mm/年以下。在常温下腐蚀率
小得多。充气作用使腐蚀率略增，如酸中含有三氯化铁一类的氧化剂，
则迅速腐蚀。哈氏合金A含镍，钳量都低手哈氏B，它虽也一切浓
度的盐酸，但耐溢性差些，最高应用温度为70℃。哈氏A锻材可用一
般方法机械摊工，它是优良的压延金属中厨盐酸性能最好的一种。
哈氏C合金（镍钳铬铁合金）可用于稀盐酸（20%以下），在较高
温度下魔蚀率很大。试验结巢认为：在5%沸盐酸中腐蚀率为15mm/
年，在10~～37%酸中，50℃腐蚀率为0.8~～1.5mm/年，70℃刚为
1.3/~1.7mm/年，但它对于氧化性的酸性盐类溶液（如氯化铁，氯
铜溶液具有良好耐蚀性。
（12）钛及钛合金钛对充气或含氧化剂的稀盐酸有良好耐蚀
性，随浓度和温度增高，蚀率也上升。对不充气的酸，只耐常温10%
以下的稀酸。它价格高，文不是良好的耐盐酸材料，一→般很少使用。
（13）错及锆合金锆是优良的耐盐酸材料，在梯点以下一切浓
度和温度的盐酸中，不论酸中充气与否，魔蚀率都很低，药在0.1mm/
年以下。在高压下可耐163℃，25%以下的酸和204℃，15%以下的酸。
但因为价格高，只在特定的条件下使用。
（14）银银对不充气的盐酸有良好耐蚀性，对5%以下的酸
可应用至沸点20%以下的酸可用至70～100℃；20%以上的酸在常
温下适用。银的耐蚀性是由于表面生戒了难溶的氮化银保护层，如果

<!-- page 158 / 1319 -->


141
保护层受到损害，腐蚀率会增大。银也不耐充气的盐酸。
（15）锥钼对--切浓度和温度至沸点的盐酸，不论充气与否，
都有极优良的耐蚀性。纽显然价贵，有极优良的导热性能，又能
包括正水的大多数强腐蚀介质（除氢氟酸和游离三氧化硫外），所以
广用于盐酸和多种腐蚀介质的混合液，需娶避免污染的生产液。特别
是适用于制造各种换热设备，如盘管、插入式（刀式）加热器，冷凝
器和瑕收器。
一些实用钮的例了，如加热化学纯盐酸的蒸汽管。钮的强度高，
壁厚不到0.1mm的管可承受相当高的蒸汽压。钮加热器将盐酸由
31.5%蒸浓到35%，加热器通常经过特别设计，使垫圈不和热盐酸接
触，钜冷凝器经过特殊设计，使恒沸点盐酸蒸气冷凝下来，并除去其
后产生的吸收热，从冷凝器出口为35%的盐酸。冷凝器后面有一个由硬
质玻璃制的后冷却器，使盐酸气完全被吸收，出来的成品即为37～38%
的成品酸。
钮吸收器也用于吸收有机氣化过程中的副产盐酸气，当副产盐酸
气的含量为50%或更高时，使用钮是经济合算的。用作食品原料的盐酸
（如制味精）也都用钮吸收器來制造。一些不充许有任何腐蚀的设备，
如计量装暨，也常用来制造。
2.非金腐材料
（1）陶瓷和玻璃 酸陶瓷和玻璃对切浓度和温度的盐酸都
有优良的耐蚀性，虽然有热导率低、机械强度低等缺点，但在盐酸生
产和应用工亚中仍有广泛用途。如：贮盐酸的陶瓷槽、罐、输酸的陶
瓷和玻璃泵、阀、管及管件，陶瓷反应器（容积可到1400L），酸烟
吸收塔和反应塔。耐酸瓷砖广泛用于盐酸贮槽、塔、反应器等的衬里，
用硅酸盐胶泥胶含，效果很好，并可于盐酸和硫酸、硝酸的混合薇。
对于极稀的酸，则以用酚醛胶泥其它树脂胶泥，如666合成液的蒸
发，用酚醛胶泥衬酸莜，运转数年后情况良好。由天燃耐酸岩石
熔融制成的砖（如熔辉绿岩砖）与耐酸瓷砖的效果相同。
（2）石英玻璃 石英璃在一切浓度和温度的盐酸中全无腐
蚀，它不仅耐热震动，而且生产的产品不会有铁离子等杂质污染，所

<!-- page 159 / 1319 -->


142
以在盐酸生产中有重要用途，如制造氯化气和盐酸的点火器、燃烧
炉，S弯冷却器和吸收器等，不过它价格较高，导热系数比不透性
石墨低得多，近年来许多用途已被不透性石所取代
（3）据瓷酸糖瓷对一切浓度和温度的盐酸都无作用，它的
构造简单，可以制成有夹套的加热或冷却设备，在化学和相关工业中
最广泛地使用于含盐酸液的操作，如反应器、搅挫器，蒸馏锅，冷凝
器、受器、结晶器、泵、阀、管和槽。.以下是一些应用例子;
制造乙烯基树脂的反应器，容积可达14000L，压力可达8.3×105
a：蛋白质水解反应器，反应在高温，高压下的浓盐酸羧中进行，食盐
加硫酸制造盐酸的工业，成品纯度要求非常高、生产过程中有盐酸加
入的制药工业。
（4）本材木材对于常温和低浓度的盐酸有适当的耐蚀性，可
以作20%以下稀盐酸的贮赠和反应器，温度不宜超过100℃。对于浓
度较高的酸，需要在接触盐酸的木材表面涂上耐盐酸涂料，如沥青，
生漆、酚醛清漆或其它合成树脂涂料。
用来干燥含盐酸物料的本干燥器，内部用金属蒸汽管加热。由
于蒸汽管表面很热，盐酸溶液不致在其上冷凝，所以不会腐蚀。
排盐酸烟雾的管道可用涂沥背或生漆等耐酸涂料的木材制作，本
材中以松木类为好。
木材用树脂浸渍处理后，耐蚀性和强度都增高，更适于作邀酸的
各种设备，木制设备也可内衬橡胶或塑料，如作浓盐酸的贮槽。
（5）碳和石墨磁和石墨及不透性品对一切浓度和温度的盐
酸都有优良的耐蚀性。对于高温氟化氢气体，不论含有水分与否，有
氧存在时，碳的最高应用温度为350℃，看墨的最高应用温度为400℃；
氧不存在时，碳和石的最高应用温度分别为590℃650℃，不透性
品种随浸溃剂的耐温性而不同，约为170～180℃。
在生产和使用盐酸的工广中，碳和石墨的用途非常泛，最重要
的用途之一是不透性石墨换热器，例如在锦纶（尼尼6）生产中，使
用许多与瑟酸接的块，板式石墨换热器。也可用夹套友应器，钢外
亮，内用不透牲石砖衬里：用合成树脂胶泥胶合，效果很好。在金

<!-- page 160 / 1319 -->


143
属酸洗和蚀刻，染料合成，有机物氯化中副产盐酸的回收，食品工业
中用熱羧加水分解反应，以及处理盐酸、硫酸混合液、和含氧化性氯
花物的語酸等，都广泛用碳和石墨。子盐酸吸收塔和输酸管的
材料中，不透性碳和石是用得最多的一种。
下面一个例子可说明这类材料应用的广泛性。由电解食盐制造盐
酸时，电解楷发生的热而湿的氢气和氯气经过不透性碳喷嘴进入石墨
水冷式燃烧室，室内焰温为540～1650℃。燃烧室出口氯花氢气体温
度为180～260℃，进入不透性碳降膜式盐酸吸收器。燃烧室和吸收器
用不透性碳蒸汽喷射冷凝器保持室内和器内低度真空。吸收器产生的
32～36%熬酸用不透性碳泵，，阀输送到不透性碳汽提塔，塔底
126132℃的恒沸点盐酸用不透性石管壳式加热器加热。汽提塔上
部有一不透性碳冷凝器，用水或盐水冷却塔顶热气，得到干燥的氯化
氢气（10℃的气体含HC199.5%，H200.01%）。不透性碳泵将
汽提塔底液体打入不透性石墨阶梯式或同心式冷却管，然后送回吸收
器再进行吸收操作。
（6）塑料大多数塑料对盐酸都有优良的耐蚀性。一类塑料能
耐--切浓度和点下的盐酸，妞酚醛、呋腩、聚三氟氯乙烯、聚四氟
乙烯、全氟乙，丙烯，聚偏二氣乙烯、氯化聚醚等，还有一类塑料
可耐30～38%以下的盐酸，温度可到材料的耐温极限（或稍低），如环
氧，聚醒，聚之烯、聚芮烯-聚氯艺烯，过氯乙烯，氣乙烯煸二氯乙烯
共聚物，聚苯乙烯、聚碳酸酯、有机玻璃、ABS、聚苯醚，聚苯硫醚
等。只有下列儿种塑料完全不盐酸的蚀，尼龙、共聚甲醛和儿种
纤维素塑料。
以下为儿种塑料在盐酸应用中的例子：
壁客棉或石墨塑料用作30%以上浓盐酸贮槽，可用十余年以
上，据报道它比橡胶衬里槽更谢久。用作贮存10%以上的沸盐酸，用
了六，七年，仍无损坏。盐酸气也可用醛塑料泵、阀，和管来输送。
聚氧石烯它广泛用作处理60℃以下各种浓度盐酸的设备，如管
道，贮槽，排机等，效果很好，价格也较低。
沙朗（氯乙烯一偏二氯之烯共聚物） 沙朗一些使用功的经验

<!-- page 161 / 1319 -->


144
如：常温35%以下的盐酸管道，80℃，20%盐酸管道，沸腾盐酸和
110℃的羧烟也可用沙朗管。沙朗也可作为钢管衬里输送80℃、34%
的盐酸，或常温36%的酸。
聚四乙烯它主要用作垫圈，可加入一定量的石墨粉，其有极
优良的耐蚀和耐蘑性。盐酸生产中排烟雾和抽真空的蒸汽喷射冷凝器
（不透性碳制），蒸汽压为10大气压，用聚四氟乙烯垫圈效果极好。
：（7）橡胶天然和合成橡胶在其耐温极限以内能耐切浓度的
盐酸，大致最高应用温度为6080℃，具有少数品种如氟橡胶可以耐
较高温度。各类橡胶广泛用手盐酸工业，主要用作钢铁设备的衬里。
盐酸槽大多用天燃软胶衬里，输送热酸的管道和反应器等则可用天
然硬胶衬里。100℃，20%的盐，或80℃浓盐酸可用特殊配制的耐热
（耐100℃）天燃硬作设备衬墨。除樽、管外，泵、鼓风机、各类
阀、搅拌器，离心机转鼓，压滤机都可用软、硬橡胶包衬。转动摩擦
的部件以用硬胶衬里为好。天然硬胶的耐锤性比软胶好些，天然软胶
的耐蚀性是由手表面生成了橡胶氯化氢薄膜，在摩擦作用下，或过多
的冲洗（特别是热水冲洗），或悬与中和剂接触，保护膜将损坏，衬
里也失去耐蚀性。
硬橡胶也可以制成独立的管子和直角阀，冷盐酸可全部为硬胶管
输送，只需用钢架等适当支撑，这种硬胶管可以使用许多年。
（8）涂料一切耐盐酸的含成树脂如制成涂料，都可在短期
内保护底层金属免遵盐酸腐蚀，例如醛，呋喃，环氧清漆等。如果
要求较长期地抵抗盐酸腐蚀，则涂层要厚些，坚牢并有弹性，这释不
容易破裂，否则涂层如遮盖不完全，或有少晕破损，底层金属暴露，
就会迅速腐蚀。这类较有弹性的涂料有：天燃或合成橡胶乳，聚蒸乙
烯和过氟乙烯清漆等。氯化橡胶漆可以耐常温36%以下的盐酸和50℃
10%以下的酸。沥青漆可凝常温50%以下的酸和50℃37%以下的2。
生漆是优良的耐盐酸涂料，能耐沸点以一~划滋度的盐酸，而耳
坚牢耐久，适合于作金属，木材、混凝土等防盐酸被喷溅腐蚀的涂料。
曾试验用作钢槽的内部涂料：存浓盐酸，几个月届涂层和钢槽都完
好。但如实际使用大面积并长期和酸瘦接触时，必须千分慎重。

<!-- page 162 / 1319 -->


第六章 氢氧酸和氢氧酸工业
（附氟化氢气）
一、总　论
氢氟酸是强腐蚀介质之一，它对碳钢和铅的样用与硫酸相似，碳
钢在70%以.上的浓酸中腐蚀轻微，有广泛的用途，相在60%以下的稀
酸中腐蚀严重，铅对60～65%以下的稀酸耐蚀性很好，在浓酸中腐蚀
严重。谈钢和铅的使用温度都不能过高，并都不适用于充气的酸。氢
氟酸还有些独特的腐蚀性质，对多数酸具有优良耐蚀性的钽，钛、错却
都不耐氢氟酸，不锈钢也不耐氢氟酸。一切含硅的材料都不能用于氢
氟酸，因为碰极易和氢氟酸反应，产生SiF1，这类不适用的材料包括
高硅铁，和非金属中的玻璃、陶瓷、耐酸混凝土等所有硅酸盐材料。
碳钢中的硅含最如增多，也会增大腐蚀。镁是耐酸性很差的金属，但
却耐氢氣酸腐。
金、铂和银对氯氟酸水溶液利无水氟化氨都有优良谢蚀性。铂息
所有金露中最氟花氢的材料。如果气体中含有蔬化物或少量硫酸，
对银有相造的腐蚀作用。
镍辋合金和都耐氢氟酸和氟化氢气。镍铜合金在耐蘑蚀、耐充
气的酸和氧化性盐类等方面比好，它是王业上最适用的材料。铜在
一些情祝下也适用，但如氟化氢气内含有二氧化硫和氧，的腐蚀就
会加电；酸中含有悬浮粒子或流速离，也会增大的腐蚀。碳钢对无
水氯化氢也有良好耐蚀性，是用得最广泛的材料。
由手铜合金不适用于充气或含有氧化性盘（奶三价铁离子和二价
铜离子）的氢氟酸，可以考虑使用高合金不锈钢（20号合金）或非金
材料。

<!-- page 163 / 1319 -->


146
工业氢氟酸，特别是浓酸，遁常含有一些固体悬浮物，如果沉积
在设备或管道内壁，在沉积物下面可能产生孔蚀，因此固体粒子的沉
积应该设法避免。一种方法是准备一个中闻沉淀槽，使固体杂质在进
入设备和營道前先沉积出来，还有一种办法是使槽的出口管高于槽底
一段距离，这样可使固体渣沉在槽底，每隔一段时间清理一次。
在非金属材料中，一切含硅材料都不适用于氢氟酸。橡胶可以耐
稀，天然软胶谢10%以下的酸，硬胶和合成胶可以耐50～60%以下
的酸。碳和石墨对一切浓度的氢氟酸都有优良的耐蚀性，温度可到
100℃或沸点。用酚醛树脂浸溃的不透性右墨设备用得十分广泛。塑料
中乙烯、聚丙烯、聚乙烯、聚苯乙烯、酚醛、环氧等对常温稀酸
都有适当的耐蚀性，氯化醚和聚四氟乙烯则能耐更高的温度。
氢氟酸和氟有剧毒，处理这类物质必须极度小心。被氢氟酸烧伤
很痛苦，治愈也很慢。工作人员邸使认为没有直接接触到它，也最好
是用肥皂和水将手脸等彻底清洗一番。吸入氢氟酸和氟气过多或时间
过长，有生命危险。
二，氢氟酸生产设备的选材
1. 氧氟酸的制造
一般都采用董石和浓硫酸作用的方法制造氢氟酸。大部分设备都
用碳钢制造，少数设备采用铅、铜，镍铜合金和不透性石墨。
制造流见图2-6-1。萤石（氟石，主娶成分为CaF2）存在混凝
土料仓内，通过钢制锥底加料斗，连续自动加入钢制迥转反应炉内，
98.5~99%浓硫酸也由钢槽通过钢制转子流速计进入反应炉。反应
器固定在砖结构内，缓慢迥转。酸钙残渣从反应炉的底端排出，含
70～75%氟化无的热气从进料的顶端钢制集气管排出，气温药为120~
180C，通过钢制旋风集尘器以分离气流带出的莹石粉尘，再经钢制
捕酸器，除去气体中的酸雾滴，然后进入钢制的浓酸吸收塔：和铅
制的稀酸吸收塔，进塔气温已下降至65℃，从浓酸塔出来的酸浓度为
80%，钢制浓酸塔一般为板-环阶梯武，铅制稀酸塔现在多用碳环填
充。浓酸泵用低碳钢制，稀酸（80%）泵用不透性石墨制。浓酸在

<!-- page 164 / 1319 -->


无水HF 紅利品 147
碳钢；5.回 碳钢7、分尘 #钢；11. 不透性石整；14. 一碳钢，19，靶糖碳钢，20．泵碳钢；所有的阀—合金
氟石及硫酸进料器 一碳钢17．蒸馏塔-
无水氨氟酸生产流程 HF气排班 10.浓酸吸比
混凝3.4， 钢尧围定在耐火砖结将内： 铅，埃充碳坏；13， 一碳钢；16.
废渣 图 2-6-1  氟石贮器—— 碳钢9. 不透石墨；15.（>80%HF）
燃气— 1.硫酸贮槽——碳钢；2. 转反应炉（HI发生器） 碳钢：8.涤气（捕酸）器 -碳钢，12，稀酸吸收塔
18，冷却器
%66~9*86

<!-- page 165 / 1319 -->


148
无式钢制换热器内用冷盐水冷却，稀酸则在不透性在馨谢喷水式冷
帮盘管内冷都。冷御的浓酸用碳钢泵送至贮韬内，然后用送到铜
饲蒸蹈塔内，铜再游器而一束管构成。离蒸馏塔的水氢氟酸经钢
制尧算武冷器冷凝和冷却后，送入钢贈贮存。冷御的稀酸送到檬胶
制的贮内，又用泵送到吸收系缝内循环运转。所有的阀用镍铜合
金谢，效良好。
2，紅靠避的处理和运输，存
（1）管道输送60%以上浓酸和无水氟化氢气可用加适无缝钢
管，加童镀钢或铸钢誉件，多届煤接，少用丝扣连接。稀酸管可用铅
管，镍锅合金管，石管，橡胶衬里管等。
（2）阀60%以上的酸用锻钢阀，无水氟化氢也角钢阀，一般
用针孔阀、闻门阈球形阀，因为这种结构坚固些。使用铸钢阀时，
必须存纽检查砂眼。稀酸试用镍铜合金阀或不透性石墨阀。
（3）泵钢谢离心泵和画转泵适用于60%以上的滋酸。镍铜合
金，镍青铜、铅青镉（Cu87，Snl0，Pb3)泵可用于各种浓度的酸。
不透逃石墨泵眉米输送稀酸，效果很好。稀酸也可用橡胶衬里的泵。
（4）契圈垫圈可用软铜，软钢、和软银測，也可用塑料姐繁
四氟乙烯，聚乙烯，氟乙烯偏気乙烯共聚物，用氯丁橡胶和树脂漫
溃的石棉等。
（5）换热器 不透性石墨换热器使用较广泛，也可用镍铜合金
和换热器。
（6）贮60～70%以上的氢氯酸和无水氟化氢使用碳钢贮
樽，钢桶、钢梢车、钢綫（贮无水氟化氢），6心%以下的稀酸可用丁基
或氯丁橡胶衬重的贮和糟车。65%以下的酸也可用铅瓶来装。小量
稀（40～50%以下）通常用聚艺烯和聚萃乙烯瓶子。木内涂优良
的保护涂料可期来盛装30%以下的酸。
三、材料芬论
1.金属盈合金
（1）碳钢和铸铁 碳钢广泛用于6070%以上的氢氟酸和无

<!-- page 166 / 1319 -->


149
水氟化氢，温度不宜超过5℃，不充气的酸腐蚀性小些。在浓度边界
（60～65%）使用时要特别小心。稀酸的腐蚀性很大，据试验结果：
碳在93%酸内（21℃），腐蚀率为0.9m斑/年，在48%酸内，腐蚀
率达13mm/年。低碳钢的耐蚀性最好。有些贮槽可使用10年以上。
全部去氧并且含极少非金属夹杂物的钢一般认为抗浓酸最理想。钢槽
和管都应采用焊接结构：焊接质量要求高，焊缝应均钉，不含熔渣和
氧化物。小管也可用螺纹连接，但螺纹要求加工质量高，平整，紧
密。钢耐浓酸，是因为在浓酸中表面钝化，所以不宦用水冲洗，以免
破坏钝化膜，有些国家规定槽和桶在装运浓酸之前要进行“预钝化”，
即先以58%的氢氟酸装入槽内90%的容积，在30℃保持48小时，60℃
保持7小时。如果槽子经过水洗，使用前还须进行“预处理”。槽子不
宜装满，一般装到85～90%的容积。
碳钢主要用作槽、桶、泵、阀、管及管件。
铸铁一一般认为不适用于氢氟酸，鼠然有些数据说铸铁可以耐6一
100%常温前酸，但是很少使用它。
（2）高硅铁高硅铁因为含有硅，氢氟酸对它腐蚀严重，不适
用。对一切含有游离氟离子的溶薇也不适用。如果溶液中的氟和其它
元素结合成稳定的复离子，例如在硼氟酸盐电镀内，则也可使用高
硅铁，但是为慎重起见，事先最好经过试验。
（3）高镍铸铁耐常温10%以下的氢氟酸，对不充气的酸还可
耐较高浓度（20%以下），但不耐热，浓酸。
（4）不锈钢所有类型的不锈钢都不适用于任何浓度的氢氟
酸，即使在室温亦然，因为氢氟酸能破坏不锈钢表面的保护膜。只有
一个例外，室温下无水氟化氢可以使用铬镍不锈钢。
一般不锈钢也不用来处理氟化物溶液，稀氢氟酸中如果含有硝酸
或其它强氧化劑，可以减轻对不锈钢的腐蚀。
蚀性，也适用于无水氟化氢，但对60%以下的酸使用时婴小心。有些
工厂用此材料制作泵、阀、喷嘴等。但使用这种材料不经济，只是在
特殊情况下，例如含氢氟酸和硝酸的混舍液以及含氟化氧的粗磷酸等，

<!-- page 167 / 1319 -->


150
才使用这种高舍金设备。
（6）铝及铅合金氢氟酸是铝的良好刻蚀剂，对于一切浓度的
氢氟酸都不能使用铅设备，但可用作无水氟化氢设备的垫圈。
（7）铅和铅合金铅及铅合金适用于70%以下不充气的酸，浓
度越低，耐温度也越高，对20%以下的酸可适用至沸点。不过在高温
下使用时应慎重。一般用作氢氟酸，贮槽、管，泵，盛器等。
（8）锅及镉合金铜和青铜对各浓度的氢氟酸有良好耐蚀性，
对较稀的酸可耐至沸点，较浓的酸也可用于B5左右。酸中充气作
用加强，腐蚀也加大，含饱和空气的酸一般不适用和铜合金。
镉及合金常用作输送氢氟酸的离心泵，制造无水氟化氢的蒸馏
塔和再热锅炉、管道、加热盘管等。如果无水氟化氢内含有二氧化碗
和氧，或流速很高，或含有悬浮固体时，则不适于用。
黄铜和锅硅合金不适用于氧氟酸。
（9）镍镍对于室温，60%以下的稀酸有良好耐蚀性：不适用
于高温浓酸，组谢无水氟化氢。
（10）镍合金镍铜合金是适用于氢氟酸的最好的工业材料，
能耐一切浓度的酸（包括无水氢氟酸），温度可到120℃C，不受流速的影
响。酸中如含有少量还原性硫或硫酸，也没有影响，但酸内充气或含
有氧化剂，则会使腐蚀显著上升。酸中如含有一定量的硅氟酸时，可
以使镍铜合金产生应力腐蚀破裂。
镍镧合金在氢氟酸中的用途广泛，，如作蒸馏塔内的泡、酸收
塔、烃化操作中精制分的加热器、阀，泵，管道等。一些高压设备
可用铜合金衬里以藏低造价。
（11）镍铬铁合金此合金能耐常温10%以下的酸和无水氢氟
酸，因为价格贵，又没有特殊优点，一般少使用。
（12）镍钼铬铁台金镍销铁（哈氏B）和镍钼铬铁（哈氏C)合
金对一切浓度的氢氟酸和无水氟化氢都有良好耐蚀性，酸中充气与否
没有影响，不过对不充的酸耐温更高些，可达100℃。一般镍钮铁合
金用于还原状态，镍钼铅铁合金用于氧化状态。
这两种含金价格昂贵，只用在腐蚀严重而其它材料不适用的情

<!-- page 168 / 1319 -->


151
形。例如内含有空气或其它强腐蚀物质，高湿等。以下是少数应用
例子：在绝对不许可金属离子进入溶液的憶形下，使用镍销铬铁合金
泵输送30℃左右含空气的6%氢氟酸，制造化氢时在高温下氟右和
浓硫酸的反应设备，输送35℃氟化氢、硫酸、水和悬浮固体粒子的混
合液的管、泵等。
（13）钛及钛合金钛及钛合金在氢氟酸中腐勉严重，在酸和
氢氟酸的混舍液中腐蚀也严重，都不适用。对无水氟化氢有较好的
蚀性，但网价格贵，不宜应用。
（14）错及错合金钻在一切浓度的氢氟酸中腐蚀严童，不适用。
浓硅氟酸中错也迅速腐蚀。
（15）银银在--切浓度的氢氟酸和无水氟化中都有良好酗蚀
性，温度可到沸点。酸中如溶有氧，腐蚀会大一些，如含有硫化物则
不适宜。银一殿用于小部件或腐蚀较严重的环境，如游腾的浓酸中。
（16）镁镁对一切浓度的氢氟酸都有良好耐蚀性，温度可达
85℃，对无水氟化氢的耐蚀性也良好，温度可达55℃。氢氟酸和镁表
面反应，生成不溶解的MgF2膜。当氢氟酸浓度在2%以土时，腐蚀就
很轻微，不过激口容器内的酸在水线处可能产生腐蚀，龙其浓度低
时，容易产生局部腐蚀，如温度上升，也使水线蚀增。镁如含有
阴极杂质，也会增大腐蚀。
（17）钽钼在氢氟酸中腐蚀严重，不适用。
（18）金金对一切浓度的氢氟酸和无水氟化氢有非常优良的耐
蚀性，即使是氢氟酸和硝酸的混合液也不腐蚀金。
（19）铂铂可能是所有金属中最耐氢氟酸的材料，对一切浓度
的氢氟酸和无水氟化氢都有非常优良的耐蚀性，温度可到沸点。
2.非金属树料
（1）陶瓷、玻、石英玻璃、瓷、水泥，耐酸岩石 上述这
几类材料都含有无量硅酸盐，与氢氟酸迅速反应，对于一切浓度的氢
氟酸和无水氟化氢都不适用。
（2）木材各类术材对于氢氟酸的耐蚀性还缺乏详尽的数据，
一般可以耐10%以下的酸。本贮槽如染用沥青或其它优良的涂料保护，

<!-- page 169 / 1319 -->


152
可用以贮盛30%以下的稀酸。
（3）碳和石墨对工亚中通常使用的氢氟浓度和温度范围内
（包括无水氢氟酸），碳和石墨都有良的耐蚀性。不透性石墨能
48%的沸酸，和85℃60%的酸。对于浓度更高的酸，数据还不-一致。
不透性石换热器应用很广泛，如在合金锅酸洗中，洗薇为码
酸和氢氟酸的混合液，用不透性石墨漫入武换热器，寿命比其它材料
制造的长得多。槽中氢氟酸浓度为2～5%，硝酸为15～20%溫度为
65～100℃。在鑫制喷淋式冷却器在氢氟酸中也有广泛的应用。
其它应用例子：如稀酸吸收塔，外壳为碳钢，内部用不透性碳或
石墨砖衬单，塔中填环，支，分布器都崩碳制，输送稀酸的不透性
碳或石墨离心泵，在含氟废气的吸收设备中使用碳制喷射器和石墨折
流板等，总之，碳和石墨制品在处理稀酸方面是优良的材料。
（）塑料有多种塑料能耐常温下的稀氢氧酸，如肤嘴塑料可
耐20%以下的酸，温度可到110℃，酚醛塑料可耐40%以下的酸，温度
可到110℃环氧可20℃的稀酸，但这几类塑料都不能使用硅酸盐类
填料。聚酯树脂能耐10%的稀酸，聚乙烯耐60℃以下，浓度一50%的
酸，聚丙烯耐65℃以下，浓度<70%的酸，聚氯乙烯耐常温、浓度
二50%的酸，过氯乙烯耐常温浓度二30%的酸氯乙烯偏二氯乙烯共
聚物耐<50%的酸，温度可达65～80℃；氯化聚醚耐100℃，<60%的
酸和120℃、<48%的酸，聚四氟乙烯耐温最高，对一切浓度可耐至
240℃C以上。聚碳酸酯，有机玻璃和ABS都耐稀酸尼龙，共聚甲醛，
纤维素塑料则不适用于氢氟酸。
耐氢酸的料可朋作管道或槽的衬虽，如某塑料的弹性不够好
时，作为些槽衬里，可再衬一层碳砖。聚乙烯、聚四氟乙烯等也广
泛用作垫圈。
（5）橡胶丁基和了橡胶衬里适用于50～60%、65℃以下的
酸，媚作贮槽，管子，反应器和泵的衬里。天然硬或半硬橡胶和丁苯
橡胶可用以处理40～~50%，65℃以下的酸。天然软橡胶只能用于10%
以下的酸。
氯丁橡胶特别适合于有摩擦的环境和较低温度。接近90℃时，以

<!-- page 170 / 1319 -->


153
用丁基橡胶为好。对于氢氟酸和其它酸的混合被，如每种酸的浓度不
超过35%，室温下适用氯丁和丁基橡胶衬里。
根据工厂的经验，橡胶衬里的泵可以使用15年以上。据有些规
定，橡胶衬重只能62%以下的酸，檬胶衬单槽车只能40%以下
的酸。
（6）涂料一般耐氢氟酸的树脂涂料如醛、呋喃等可用来保
护碳钢设备外部或地面等，防止氢氟酸的喷溅腐蚀。作为设备内部涂
料，需要相当厚度（>3mm），还必须防止涂层局部破损，因此如非
特殊情形，一般很少采用。

<!-- page 171 / 1319 -->


第七章 磷酸和磷酸工业（附偏磷酸）
一、总论
磷酸也是一种强腐蚀性介质，对纯酸的选材还比较简单，但磷酸
由于生产方法的不同，最终产品往往会含有一些杂质，如氟化物，氯
化物和硫，这使选材问题更楚复杂。选材前应该对磷酸中的杂质有
所了解。
钢铁不耐磷酸，铁素体粘马氏体不锈钢只耐充气的靡酸，18一8铬
奥氏体不锈钢也只耐稀酸。最好的耐磷酸材料是铬镍钼（316）不
锈钢和高合金不锈钢（20号合金），都可用手85%以下沸点的酸。铅和铅
合金可用于一切浓度的酸，温度可到沸点或更高。铅和铅合金表面产
生了磷酸铅膜层，凶而得到保护。高硅铁对65%以下不充气的纯酸，
可用至沸点，对充气酸更好些。酸中如含有氟离子时，则不能用高
硅铁。铜和青铜对60%以下不充气的酸可用至100℃，对60%以上的
酸可角至80℃C，不耐充气的酸。镍、镍铜镍钳铬铁合金对各浓度
的酸耐蚀性良好。对30%以下的酸有优良的耐蚀性，在较浓和温度
较高的酸手，腐蚀率较大，但低于1mm/年。错可耐85%以下的酸，
温度可达200℃。钽耐一切浓度的纯酸，但酸中如含有氟化物，不
适用。银、金，铂耐一切浓度和温度的酸。
除了钢铁以外，铝、镁，黄铜，高镍铸铁都被磷酸严重腐蚀，不
宜使用。
非金属材料中陶瓷和玻璃、碳和石墨对所有浓度和溫度的磷酸都
有良好耐蚀性。木材可耐10%以下的稀酸。多种塑料如聚乙烯，聚丙
烯、聚氯乙烯、氯乙烯、偏二氯乙烯共聚物，酚醛,环氧、氯化聚，
聚四氟乙烯等对85%以下的酸有食好耐蚀性，可用至材料的温度上限
软和硬天然橡胶，丁基橡胶，氯丁橡胶，乙丙橡胶、氟橡胶等也耐85%

<!-- page 172 / 1319 -->


155
以下的酸，温度适用至材料耐温上限。
磷酸中如含有氟离子，那么一切含硅的材料，如高硅铁、陶瓷、
玻璃、石棉，捕瓷、水泥等，以及容易受氨氟酸腐蚀的钮、错，不锈
钢等就都不宜使用。
磷酸盐类的溶液腐蚀性和稀磷酸相似，偏磷酸HPO3溶液腐蚀性
和正磷酸相间，均可参考适用于磷酸的材料。焦磷酸H,P20-和四磷酸
腐蚀性较天，选材时应更慎重些，最好先经过试验。
二、磷酸生产设备的选材
生产磷酸通常采用两种方法：一是湿法，另一热法。二法的原
料都是磷灰石（磷酸三钙），磷矿石中一般都含有氟，氟的腐蚀比磷
酸还要麻烦些。磷矿石用硫酸处理，硫酸也是强腐蚀介质。加上制造
过程中还产生出蔬酸钙（石膏）湾泥，磨蚀作用也很严重。所以磷酸
生产中的腐蚀问题比处理单纯的磷酸更为复杂。
1。 湿法
湿法是用硫酸和磷灰石作用，生成稀磷酸和石膏，经过滤分离，
增稠和蒸发，最后获得浓度为42～44%的磷酸。其流程见图2-7-1。湿
法也有二种：D稀酸法，原料硫酸浓度为35～36%，②浓酸法，硫酸
浓度为93%以上，般不低于76%。
磷灰石首先在球磨机中磨成细粉。如果是干磨，可用钢谢球磨机；
有些工广加入稀磷酸湿磨，和稀磷酸接触的钢铁表面都要用橡胶衬里
保护，并用木板作中间层和瓷砖外层，以防磷酸腐蚀和谜石球的冲击
摩擦作用。
磷灰右细粉和蔬酸反应的搅拌反应器外壳可用碳钢、木材或混凝
土制，钢、木结构内衬橡胶或铅板，外壳最好再衬酸瓷砖。混凝工
槽内层用沥青或基它涂料保护，外面再衬二层耐酸砖。槽盖可用涂沥
青的木板，搅拌器轴和叶轮可用钢制，外包橡胶，也可用不锈钢。排
烟管可用木制，但用衬橡胶钢管剪好。
稠厚器采用搅拌反应器相筒的材料：钢、木，或混凝土结构。如
用木或钢，应内衬铅，并备本盖。如用混凝土槽，则内衬酸砖。对

<!-- page 173 / 1319 -->


156 厚器
一耐酸砖衬旦；7,8.搅拌反应器（7-初混器，8-萃取 )-—-—衬铅、谢砖或楼胶的钢、术结构，搅拌器为不锈或衬接胶：9.过滤器一—木，不锈钢或衬铅、橡 衬铅木槽战衬耐酸砖瞩凝土槽， 铅，不锈钢、社隐峻，不避性石磐换热管束：13.磷酸进 一排废气风病：衬橡胶：排龄烟管：衬絲胶钢管：
冲洗水 石废 滤液容器 同1；3，磷灰石进料价一
真空系统 湿法制造磷酸流程 1．硫酸些槽---浓羽钢、稀酸迅铅；2，硫酸加料器一 一铅或衬檬胶钢槽：11.稠厚器， 衬铅木或钢槽：
废料排出 一空气 料器——橡胶；5.磷灰石照槽—钢；6.废气吸收塔 机动部件为本、铅或对橡胶的钢：12.真空蒸发 料器 阀橡胶，衬橡，铅，不锈钢，高合金本锈钢； 管：铝，衬铅钢管，橡皮，衬橡胶管一
胶，遮布为会成纤维：10.气液分离器
磷灰石 再循环

<!-- page 174 / 1319 -->


157
很稀的酸，稠厚器机械可用木轴、臂、支架，用高合金不锈锅爆栓联
接。对较的酸，则用衬铅或衬橡胶的钢件为好。叶片用不锈钢制。
过滤可用木制，或衬铅、衬橡胶的结构。滤布采用合成纤维。
上还设备中不便衬单的薪件一般都用不锈钢制造。
