Repository: phoenix0330/-

这是一本 1995年 化学工业出版社出版的  腐蚀数据与选材手册
左景伊，左禹编著
ISBN 7-5025-1536-4
I.腐Ⅱ.①左②左.Ⅲ化学工业-材料-腐蚀
机理-数据-手册,Ⅳ.TQ050.9-62
中国版本图书馆CIP数据核字（95)第07295号
转换为电子版供大家使用 本书内有些 ocr 读不出来的内容，见谅

File: 腐蚀数据与选材手册.md (part 4 of 27)
# 腐蚀数据与选材手册（文本 + 数据表融合版）
2.热法
热法是用灰石加碳和二氧化硅燃烧，生成黄，再经燃烧氧化
成P20：用水溶解吸收即得磷酸成品，其生产流程见图2-7-2。
热法生产中的特殊设备是磷的燃烧室，一般用石块构成，有墅
块之间用爆醇树脂或其它耐高摄胶滤胶连。用整块的耐火材作燃烧
窒的顶。整个燃烧室的底部用一不锈钢浅盘盛器。室外壁曦淋冷水，
保持石墨块度在400℃以下。有工厂采用水玻璃漫渍的有块，效
果很好。
稀麟酸蒸发器可用不透佳石墨热管，外壳扇衬橡胶的钢壳，花
板用硬铅或不透性石墨。排烟管可用涂沥背的本材或衬橡胶钢管，风
扇的钢叶片和内壳用衬橡胶或涂料保护。
整全酸厂房建筑都应注意防腾钟。如果是水泥地评，应用沥青
和瓷砖铺砌，以防止酸滴溅产生腐蚀。斑面应构成一定坡度，以便
手冲洗，所有钢铁结构和基础等都应该用厨链涂料加以保护。
3，运输和贮存
磷酸厂中输酸管道的类型，安装，和选材十分重要，选择不当可
能引起生产中的麻烦和减产。从防腐蚀角度，铅管、衬铅管、橡胶
管和讨胶钢管都很合适。有些酸液中可能会有结晶析出在管中，管子
的装置应能使结晶排叫容易，也可使用橡胶软管，如果发现有结晶块
沉积，可将该部分软管折登，使晶块粉萨，酸波出阀门排出，以免
中断管路。但如在加压下操作，用软管须防止烨裂：应使用加固设
置。
输送泥浆以用衬橡胶钢为好。有些工厂喜欢采用本制衬铅的半
圆槽形管。用衬胶管或铅管时，可用衬胶旋塞。如输送泥浆，用高合
金不锈钢旋塞最好。输送不含结晶的羧用不锈镶球形Y阀最好，铅
制Y阀对不含结晶的稀酸也很合用。紧夹式（弹贫夹Pinch-type

<!-- page 175 / 1319 -->


158
~钢尧衬耐火砖：4,碎机一阈：5.榆 进料器-~-钢：9.燃烧（电）沪 钢，11，黄磷冷凝器·一锅：12.盛磷 整块耐火材料 一不锈钢或高 一耐殷砖结构，石整管；20.废气风
一行墨快外瞪， 激或衬耐酸砖：17.磷羧泵
热法制造磷酸流程 绣钢剂！1.燃烧室
豫胶；3.球化密 像胶：8.元 壳、石墨块炉床、或整块谢火材料；10.集尘器 合金不钢：18.贮猎—一木槽内衬铅；19.酸沉路器 一不锈钢
图  2-7-2 一钢：7.输料带 一青诃壳及叶轮， 含钳不锈钢；16.加水
电热 磷饮 1.加料器——钢；2.传送带— 一钢；6.驼料橘一
一钢；13.泵 盖；15.盘
磷灰石砂 料管-
祭尘室

<!-- page 176 / 1319 -->


159
Vawes）价格低，也很合用。
选择台适的泵是一个重要问题。一般可采用镍铬不锈钢或高合金
不锈钢的离心泵，用来输送磷酸和含硫酸钙泥浆的酸液，也可用衬橡
胶的泥浆泵，或钢外壳衬橡胶，叶轮和轴用不锈钢制造。有些工厂用
隔膜泵，泵体树橡胶，或全用硬铅制造，隔膜用橡胶制，柱塞和其它
部件则用不锈钢制。用不透性墨泵也很合适。
磷酸贮槽可用本槽内衬铅（酸浓度<80～90%）和衬橡胶（酸浓
度<&5%），也可用铬镍铅不锈钢槽。酸中如不含氢氟酸，可用陶瓷
容器。
兰、材料分论
1.金厕及合金
（1）碳钢和铸铁 普遭钢铁在磷酸中的腐蚀率很高，不适用。
对70～85%的粗磷酸偶而使用钢铁设备，一般还需要期入缓蚀剂。
（2）高硅铁高硅铁能耐一切浓度和温度的磷酸：因为高硅铁
和磷酸作用，表面生成坚韧致密的氧化硅保护膜。这是指纯磷酸，但
是粗磷酸（如湿法磷酸）中通常含有氟化氢、氟化硅等氟化合物，对
高硅铁会产生腐蚀。
在邀法生产磷酸中，许多工厂钙然喜欢用高硅铁设备，一则因为
它耐磷酸性极好，二则它耐磨损能力极好，虽然寿命比在纯磷酸中翘
些，但是比使用其它材料仍然有利。
和50～~70%中等浓度的酸有适当的耐蚀性。充气和高温都使腐蚀率增
大。由于价格并不低廉，一般很少使用。
（4）不锈钢不锈钢在磷酸中的应用情说，随环境和材料的差
异，呈现出不同的结果。有时用得很成功，有时则腐蚀严重。随酸浓
度和温度增高，不锈钢腐蚀也增大。搅拌也促进魔蚀。酸中如含有氟
化物，应除去后才能使用不锈钢设备。过滤剂如焦炭，硅藻土粉粒也
应除去，如随酸液流到其后不锈钢设备内，将沉积在底部，对不锈钢
表面钝化膜产生催化作用，弓引起膜下腐蚀。如将不锈钢设餐表面打腐

<!-- page 177 / 1319 -->


160
净，光滑，获得更均勾细致的氧化膜，对磷酸的耐仙性会更好。
就品种而言，含钥的铬镍钢（316型）对磷酸说耐蚀性最好，可适
用50%以下的沸酸和50～85%的热酸（100C左有），也可抵抗酸中
童的硫酸。不含钳的不锈钢适用的滚度和温度都较低。0Cr18Ni9
（304型）可耐5%以下的沸暧和10%常下的酸，1Cr18Ni9302型）
则不宜使用。
铬镍镇不锈钢设备在磷尘产和必存等用途很广泛，如在热法
生产中将五氧化二磷溶解于水制造商浓酸时，全部可用含钼不锈
钢。測造浓磷酸的列管蒸发器、制造酸盐的各种设备、食品工业中
处理含磷饮料的设备和磷酸贮等也都可用含钳不锈钢。低碳铬镍
不锈钢可用子处理5%以下稀设和含磷酸饮料的混合设备，也用
于常温85%酸的贮赠。
（5）高合金不锈 4高合金不锈钢对一切浓度和高温的磷酸都
有良好耐蚀性，对酸中所含少氟离子及石膏泥浆的磨蚀都没有影
响，在这些腐饪严重的环境中，采用高合金不锈钢是合算的。显然价
格比普遍不锈钢高，但后者用起来不可靠。在湿法酸生产中，磷灰
石中含有百分之儿的氟，产品酸也含有氟离了，同时有石膏浆的摩
擦，用合金不锈锅的泵，阀、，和搅拌器，寿命可达几年以上：温度
可达120℃，酸浓度不受限，酸中并可以含硫酸，氢氟酸、空或
高达65%以上的固体悬浮物。有一厂用为输送泥浆到过滤器的离心
泵，酸浓度为27%，固体含量65%，温度60℃，用了三年仍很好，如
用橡胶衬里的泵，最多只能两个月。
（6）铅和合金磷酸对铝和铅合金的腐蚀性很大，一般都不
适用，除非酸中加入丁缓蚀剂，或深用了有效的保护法，如耐磷酸涂
料，才偶尔使拥铅设备。
（7）铅和铅合金铅和铅合金广泛用于磷酸的生产和处理。它
们对磷酸的优良耐蚀性是由于在表面上生成了一层坚宰，难溶的磷酸
铅薄膜。如果酸中含有硫酸，生成的硫酸铅膜也非常难溶，耐蚀性比
在纯磷酸中更好些。一般铅适用于50%以下的沸磷酸和200℃，80%
的纯酸，对含硫酸的不纯酸，浓度可到85%。

<!-- page 178 / 1319 -->


161
应用例子：如衬铅的木或钢揸用作磷酸贮槽，搅拌反应器，厚
器等。为防止酸中固体粒子的摩擦：可在衬铅层外加砌-一层耐酸砖。
在硬铅制的搅拌浆铲叶表面镶嵌耐摩蚀的铝砂（氨化铅），使用效果
很好。铅管和衬铅管广泛用于输送磷酸。衬铅的钢管适在压力下的
操作，并且也便手拆卸清除内的结晶垢层。浓缩磷酸可以使用衬铅
的蒸发器，器内用铅制蒸汽盘管加热。质量好，均勾的铅衬里可用于
真空设备。
（8）和铜合金铜和铜合金对不充气的磷酸一般都有较好的
耐蚀性，浓度的影响不天。在100℃以下，蚀率都较低，但超过100
C，腐蚀率可增大5倍。充气作用使腐蚀率增10100蓓，您是在
多数应用条件下，磷酸不含或叉含小量空气：遁常都能使用铜和铜合
金。
由湿法（硫酸法）生产的磷酸含有多种杂质，如三价铁离子，硫
酸，亚碗酸、氯离子、氟离子等，比热法生产的较纯的酸对的腐蚀
天得多，有时甚至大到150倍。锅和钢合金在这种酸中寿命很短，但在
热法较纯的酸中（可能含有三价铁和氟离子）则腐蚀轻微。这种酸用
四六黄铜做设备很好。四六黄中含量（60～65%）较低，表面产
生的是薄而紧密的膜，保护性较高。铜和含镉量较高的铜合金（如红
黄铜，三匕黄）表面生成厚而多孔的腐蚀产物膜，膜下的金属变粗
糙，可熊产生孔蚀。！
铜和合金产泛作输送磷酸的管子，管件和换热器等。工厂中
常用黄铜管输送纯磷酸。在磷的燃烧室中常用铜冷却管，腐蚀率虽然
很高（10mm/年），：但比别的材料还是好些。静电沉淀器内的磷酸蒸
气（95℃）对的腐蚀过大，一般不宜用铜作电极线。
高流速的磷酸可能对和铜合金产生冲击腐蚀，可采取一些措
施，如在换热器營束进口处加护套，肘管加厚，蒸气进出换热器处加
一折流板或护板等。在使用铜管，槽，换热器时还须注意水线腐蚀。
在部分浸入酸和部分装酸的管，槽，水线部分可用耐酸涂料等保。
（9）镍、镍、镍铬铁合金镍和镍铬铁合金（因考耐尔）对
常下所有浓度的磷酸都有适当的耐蚀性，在热面浓的酸中腐蚀很

<!-- page 179 / 1319 -->


162
大。镍铜合金耐90℃以下不充气的纯磷酸，温度升高，腐蚀也增大。
有报道说，在含85%P,0的四磷中，温度高达177℃，有一定的
耐蚀性。恒是充气作用和高温一般都使这儿种材料腐蚀增大。
这几种材料只适合于热法生产的较纯的。混法酸因含有相当多
的氧化性高铁离子，将迅速腐蚀这些金属。镍铬铁合金因含有铬，对
粗酸的耐蚀性较好，但也不宜用于常以.亡。
由可这些材料价格高，在磷酸中的用途不大。一些应用例子如
下：镍铜合金用作金属表面处理槽（用磷酸处理），加热盘管和各种
附件，以及在磷的气化法中的风扇，吸攻塔中的部件。
（10）镍钼铁和镍钼铬铁合金（哈氏合金） 各种牌号的哈氏合
金对所浓度的磷酸都有优良的耐蚀性，温度可到沸点。一般在常
温，浓酸中的腐蚀比在稀酸中更小些，在常温、85%纯酸中，儿乎觉
察不出腐蚀。酸中如含有氧化性杂质（如三价铁离子），能增大对这
类合金的腐蚀，特别是对不含铬的含金腐蚀较大，但酸中的氟离子没
有影响。
这类合金价格贵，应用的可能性在于①同时要求耐腐蚀和高强
度，如高速运动的部仆。泵轴，轴承，叶轮，搅拌桨等。②同时要
耐酸和耐氧化性介质（用含铬合金）：或同时要耐磷酸和其它强腐蚀
介质的混合液。③生产液内不许可微量金属离子的掺入。这类合金虽
然价格高，但能满足这些要求，而且使用寿命很长。
应用例子：如磷酸厂中常用镍钼铁合金的泵、阀、搅拌器、混料
浆、温度计營和酸液计量部件等。染料厂用于处理磷酸的各种设备，如
在携瓷反应器中的搅拌设备，加热盘管和放泄管。使用哈氏合金B和
C可避免杂质掺入产品中，一般可使用6年以上，合金B比C更好些。
有工厂认为镍钼铁合金B是处理高温磷酸和盐酸混合液的最佳材料。
一般在能应用黄铜、高硅铁、不锈钢或其它较低廉的金属和非金
属材料时，就不需采用这种昂贵的合金。
（11）钛和钛合金钛和钛合金对不充气的磷酸耐蚀性不佳，对
充气的常温磷酸有较好的耐蚀性，在30%以下，35℃的稀酸中，其腐
蚀率小于0.1mm/年，浓度为35～80%的酸中在35℃.时的腐蚀率约

<!-- page 180 / 1319 -->


163
在0.1~1mm/年之间，5~～35%的酸在65℃和5%酸在100℃的腐蚀率
均约在0，11mm/年之间，10%酸，80℃的腐蚀率超过1mm/年。浓
度和度升高会显著增天腐蚀率，铜，等离子或备类氧化剂龙使腐蚀
降低。
钛和钛合金对60℃以下干的P20气体有适当的抵抗力。100℃的
硝酸（7%）和磷酸（76，5%）的混合液会对它产生严重腐蚀。
钛和钛合金在磷酸工业中实际应用经验还不够多，有待积累。
（12）锆和锆合金锆和错合金对室温下各种浓度的磷酸都有良
好的耐蚀性，在100℃，对10%稀酸耐蚀性良好，在20～60%酸中，腐
蚀率较大些，但仍低于1m加/年，60%以上热浓酸对错的腐蚀更大。
的于错价高，一般很少应用。
（13）银银对25%以下的沸磷酸和25~85%，120℃以下的磷
酸有优良的耐蚀性，不受酸中杂质如氢氟酸和硫酸的影响。在更浓的
热酸中魔蚀很大。
（14）钼钜对一切浓度的纯磷酸都有极优良的耐蚀性，温度可
达175或更高些。酸中的氟含量必须在10PPm以下，超过这一限度，
钽会迅速变脆，并且会在短期内产生孔蚀。酸中如鑫有相当量的三氧
化硫，也会增加银的腐蚀。充气作用和其它杂质（如砷等）对钮没有
彪响。
因为价格高昂，钮在磷酸生产中用途不大。有些广用钮作加热设
备（如插入式加热器），特别适合手食品工业，因为微量钮如掺入产
品中，对人体是无害的。
（15）金和铂金和铂对切浓度科溫度的磷酸都有极优的耐蚀
性，但因价格高，用途不大。
2.非金属材料
（1）陶瓷和玻璃 陶瓷和玻璃对所有浓度和温度的纯磷酸都有
良好耐蚀性。虽然有些报道认为玻、陶和所有含硅物质一样在高温下
会和磷酸起一定程度的反应，但一般陶瓷设备的使用温度不宜超过
：150℃，在这一温度下可适用于任何浓度的磷酸。使用玻璃设备避不
宜超200℃。如酸中含有微量氟化物，就不能使用玻璃和陶瓷。

<!-- page 181 / 1319 -->


164
应用例了，如输送磷發的陶瓷泵、胸瓷和玻璃管道，熙存磷酸的
圆或长方形贮槽等，其在耐蚀性和经济效方面都很好。
（2）石英玻璃石英被离耐200℃以下各种浓度的磷酸，超过
200℃，腐链率增加很快，姐酸含有氟离子，在高温下腐蚀很大。
但如含有三氧化硫或其它氧化性物质，则没有影响。
应用例子：将纯磷酸浓缩至医用标雅的阶梯式浓缩装置（与碰
酸阶梯式浓缩装置相似，其盛酸的盘或碟、冷却器等，操作温度为
200～~230℃，有时可高达260℃，使而效果极好。阶梯底部的盘，碟
中酸浓度最大，温度也最高，寿命要短些，但比一殿玻璃、陶瓷仍要
高得多。也用作一端密封的插温度计和热电偶的管子。浓硫酸和磷酸
的混合液可在石英啵璃设备内蒸馏，腐蚀很轻微。还特别适合作入
式电热器的套管，用以热磷酸和其它物质的混合物，可获得高纯度
产品。
（3）携瓷# 塘瓷设备和玻璃、陶瓷相似，只适用于常温或珞高
于常温的各种浓度的磷酸，但如酸中含有微量氟离子，则任何度和
摄度的酸都不适用。在高温下，即是纯，腐蚀也增大，浓度低于
40%时，还可适用，高于40%，则腐蚀过快，一般瓷设备的寿命约
为1～~2年。
（4）本材磷酸对木材的作用介于有机（不腐蚀）和氧化
性无机酸（如盐酸，硫）之间。同样浓度下，磷酸对木材的水解作
用比硫酸小，因而寿命也更长些。一殿木材在10%以下的磷酸中有优
良的耐蚀性，随浓度和温度增高，腐蚀也增大，在强酸和高温下不宜
应用,
本材用于磷酸已有长久历史。广泛用作槽，压滤框扳，稠厚器
等。由于本材品种不同，或是酸浓度过高，制设备内部常采用铅，
橡胶或耐酸转衬。有工厂曾用衬铅和谢酸砖的枞木槽贮存50～了5%
磷酸，温度为75℃，使用了17年以上。有些工厂用木制半圆槽形管输
送磷酸，可以避免结垢和堵塞。用石蜡或树脂处理过的木材可用作排
烟營道。红木、松木，瓣木等都适用于磷酸。
（5）碳和石墨各品种的碳和石对一切浓度的磷酸都有优良

<!-- page 182 / 1319 -->


的耐蚀性，应用温度为各种材料的最高限，即，碳和石墨为开始氧
化的温度，350℃和400℃，不透性磁和石决定于浸溃剂的品种，约
为170～200℃，当磷酸沉积在碳和石墨上时，可以提高和石墨帖抗
氧化性，操温度还可更高一些。磷酸中通常可能含有的氟化物，
酸盐、蔬酸、氢氟酸等对各类碳和石墨都没有影响。
这类材料在磷酸工业中的应用已有数十年历史。碳用作磷的熔炼
电炉炉床、磷酸沉涎器、五氧化二麟气体寻管和水吸收塔等。磷燃烧
室可用石墨砖砌，外部用水冷却，以保持室内度低于450℃。不透
性石换热器、泵、阀、管广泛用于沸点以下各浓度的磷酸。酸的
玲却常采用阶梯武石墨冷却器或管壳式右墨换热器，期热时则采用誉
壳式换热器或板式石墨加热器。
（6）塑料多种料对磷酸都有优良的耐蚀性，也不受酸中氮
化物，巯酸等杂质的影响。尤种优良的塑料耐磷酸的浓度和温度范围
如表2~7-1所示。
裘 2-7-1J 几种优良塑料耐磷酸腐蚀性
浓度， 福度，℃ 度， 混度，℃
聚四戴乙烯 江意 A85 60
任意 173 蔡苯乙烯 A85 60
120 A85 65
紫乙烯 60 A85
60~65 A85 120
06
以下介绍两种常用前塑料。
的磷酸都有良好耐蚀性，应用温度-~殿为80～125°℃，腐蚀随温度上
升葡增媚。酸中如食有氟，则宜用石墨填料的品种，不可用石棺
填料。
用酚醛塑料的泵，阀、和管输送各种浓度的磷酸，效果很好。

<!-- page 183 / 1319 -->


166
醛塑料的耐蚀性和它的制造工艺，配料、成型等都有关系，如果在较
苛刻的条件下使用时（如高、高浓），最后先经过试验。
桑氯乙烯塑料对65℃以下所有浓度的磷酸都有良好耐蚀性，硬
聚氯之烯可以用作处理常温磷酸的各种设备，如精制槽、洗槽、贮
槽，吸收塔，混合器、滤器等。特殊配方的软氯乙烯对磷麟酸的耐蚀
性也很好，可以作为钢铁设备衬里。如果使用溫度较高，可以在塑料
层外再衬一唇厨酸瓷砖。
在金属涂装工业中，如果用磷酸作清洗剂，全部设备可用聚氯乙
烯衬里。在使用磷酸和有机物质的有机合成工业中，使用聚氮乙烯衬
里要小心，以防正某些有机物对衬里的溶解作用。有些有机辫剂如酮
类、类、化烃类、和芳烃类能使聚氯乙烯溶胀或溶解，醇类，醚
类、脂肪烃类则没有影响。
（了）橡胶各品种的橡胶对磷酸的耐蚀性都很好，但是有些品
种由于所含的抗氧化剂或其它物质，会使磷酸染上颜色。
天然橡胶，氯丁和丁基橡胶都适用于65℃，85%以下的酸，不会
使酸染色。丁苯橡胶具有同的蚀性，但会使酸染色，除非采用了
特殊配方。几种橡胶中天然橡胶的用途最广泛，价格也较便宜。
在磷酸的生产和贮运中，广泛使用橡胶衬里设，如贮槽，泵、
管道、阀、反应器等，若操作温度较高，可以在橡胶衬里外再砌一层
耐酸砖或石墨砖。
（8）涂料橡胶漆（如氯化橡胶漆）、乙烯基漆（如过氯乙烯
漆），酚醛清漆，生漆、沥漆等对磷酸都有良好耐蚀性，生漆和酚
醛漆还可耐较高温度。但是由于涂层薄，容易穿透，一般不作贮酸槽
的内部涂料，但可用作设备外部，地面、墙壁等防酸喷溅的保护涂
料。，多孔的木槽和特殊设计的混凝上槽可采上述蔚酸涂料，据报
道，6～8层的厚涂层对贮存常温酸效果尚好，恒应经常检查。

<!-- page 184 / 1319 -->


第八章 二氧化硫（亚硫酸）
和二氧化硫工业
一、总论
气态和液态二氮化硫随其所含水分不同，腐蚀性有很天差别，干
二氧化硫基本不含水分（仪有不可避免的微量水），腐蚀性很低。湿
二氧化硫是指潮湿的二氧化硫气和二氧化硫水溶液（即亚硫酸），有强
烈的腐蚀性。一亚酸盐，亚酸氢盐和蒸气的腐蚀性与湿二氧化
硫相同。纸浆厂的亚硫酸盐溶液除了含有游离二氧化硫外，还含有硫
酸和术材或其它纸浆原料的提出物，以及可能在金属表面结垢的钙盐
等，一般腐蚀性更严重些。
理论上-一切金属对干二氧化硫都有优良的耐蚀性，温度可达材料
在空气中适用的温度限。干二氧化硫一般可使用普通钢铁，可是工业
中的二氧化硫经常会和空气或其它含水分的环境接触，温度不可能始
终保持在露点以上：所以常常需要选用相当于二氧化硫的更耐蚀的
材料。
对湿二氧化硫，不锈钢，铝，铅、铜等都有很好的耐蚀性。非金
属材料中，陶瓷、玻璃、碳和石墨、多种塑料、硬橡胶等对干和湿二氧
化硫都能适用。贵金属如金、铂、钮、钛等都有优良的耐蚀性。高硅
铁，镍和镍合金，镁和镁合金，银、软橡胶都不耐湿二氧花硫和亚硫
酸的腐蚀。
多种合成树脂涂料对二氧化硫有良好耐蚀性，但是二氧化硫能透
过涂层，腐蚀底层金属，使涂层脱离、破裂：虽然浸透速度较慢，但
使用时应慎重。

<!-- page 185 / 1319 -->


168
二，二氧化硫生产和贮运设备的选材
二氧化硫生产的原料有硫、金属硫化物和含碗废气。常用的方法
是将天然硫燃烧，产生二氧化硫气体，再用水吸收，然后脱求，加
压，冷却，制成态二氧化蔬产品。
天然硫矿石出爬存库分批送入钢或混凝上槽内，用汽加热管
在120℃左右熔化，被态硫用普通钢铁泵打入钢壳内衬火砖的燃烧炉
内，和通入炉内的空气燃烧，生成二氧化硫混备气，400℃左右的气体可
用钢导管送入钢制冷却器和吸收塔。冷却至露点以下的混合气需用铅
或不锈钢导誉，以及衬铅或衬丽酸砖设备。由吸收塔出来的溶液含二
氧化硫约1.3～2%，然后进入蒸塔塔顶，被塔底喷入的蒸汽加热。
淼出塔可用铅或耐酸砖衬里，或不锈钢谢。二氧化硫气蒸让后进入
98%硫酸于燥塔脱水，塔内也衬谢酸砖。无水二氧化巯经过压缩、冷
却，然后装入钢瓶内备用，扭可用钢槽车贮运。
三、材料分论
1.金属及合金
（1）碳和铸铁 誓通钢铁适用于任何温度的干二氧化，和
露点以上会水汽的湿二氧化硫气。液态二氧化硫通常贮存在燃和钢
车内。硫酸车间从焚矿（硫）炉内出来的高温二氧化混台气在
275℃以时，可用碳钢或铸铁管输送，275℃以下因为可能有水分及
亚蔬酸冷凝，需另用其它材料。
·钢铁在二氧化硫溶液、湿二氧化硫气和亚硫酸溶液中，腐蚀很
大，不可应用。
（2）高硅铁高硅铁和含铅高硅铁对干二氧化硫有很好的耐蚀
性，但普通钢铁也耐干二氧化硫，毋需使用价高的高硅铁。凝二氧化
硫和亚硫酸对二种高硅铁腐蚀都很大，不宜使用。
（3）高镍铸铁高镍铸铁对干二氧化硫和露点以上含水汽的二
氧化硫有良好耐蚀性，珂用到150℃。但不耐湿二氧化硫和亚毓酸：除
非溶液中二氧化硫禽量很低（<0。3%）。高镍铁I型（14Ni、6Cu）

<!-- page 186 / 1319 -->


一一
76.9
曾用作输送烧或蔬铁矿炉发生的热混合气到冷却器去的多尚通道和
分布器。也可用于输送纸浆厂经过洗涤的纸浆和碱的泵、阀，管和
管件。但不宜使用于纸浆厂中含强亚硫酸盐液的设备。
（4）不锈钢铬镍不锈钢对千二氧化硫和露点以上的含水汽的
二氧化硫有很好的耐蚀性，溫度可达650℃，温度再高，腐蚀显著增
大。产泛应用于输送于二氣化硫和含二氢化硫的烧碗（矿）炉高温混
合气的管子，烟道，燃料油或气的燃烧炉烟窗等。铬钢用于430℃以
上的烟道气，温度较低，接近露点时，可能生成亚硫酸和硫酸混合冷
凝液，所以设备较冷的部分以采用耐蚀性较强的铬镍钼不锈钢较好。
铬钢不耐湿二氧化蔬和亚蔬酸，但铬镍锅刻很好，含钮钢更好。
二者广泛用作处理二氧化硫和亚硫酸的材料，例如造纸工业中，含
酸和龙硫酸的换热器，蒸煮锅的循环设备和排出管，可使用含钳不锈
，在腐蚀较轻的情况下，如蒸气喷射器和排被锅的衬里，则可用一
般镍钢。
不锈钢还用于二氧化说和其它物质化合的反应器，二氧化吸收
器、二氧化硫溶液些槽。例如通二氧化硫到碳酸钠水溶液中以制造亚
硫酸氢钠的设备，可用镍铬销钢，溶有少二氧化硫（作为防腐剂）
的果汁贮槽，可用镍钢。液面上部蒸气不要密闭，否则水线以上部
分可能产生腐蚀。铬镍钳不锈钢用于输送二氧化硫溶液的泵、管、阀，
效果很好。崩于湿二氧化硫和亚硫酸，最高使用温度约为100～120℃
（5）高合金不锈钢高合金不锈钢既耐湿二氧化硫和亚硫酸，
也耐干或露点以上含水的二氧化硫气，度可到480℃，在长期高温
操作下，可在430℃下使用。不过低廉的铸铁和碳钢可耐干二氧化硫，
·一般不锈钢可耐凝二氧化硫和亚硫酸，所以高合金不锈钢只用在一些
复杂的情说，如可能同时有硫酸存在时，例如某些设备在停车后表面有
一层亚蕴酸液，在空气存在下，会氧化成硫酸，这时用高合金不锈钢
就更为安全。
应用例子：如纸浆厂亚硫酸塔循环泵和输送亚礁酸的泵，硫酸厂
矿炉气水洗涤塔的循环水（含二氧化硫）泵，和浓硫酸干燥塔的浓碗
酸（含饱和二氧化硫）循环泵。根据经验，这高合金不锈钢离心

<!-- page 187 / 1319 -->


170
应用效果极好，长期不露修理。
输送常溫下二氧化碱（14.5%）的风扇，串于有三氧化硫和水分
存在，可能产生微量硫酸。矿炉气（含二氧化硫约8%）冷却和洗涤
塔的喷嘴，温为400～480℃C，水温为50℃，由于炉气中含有少量三
氧化硫，有稀硫酸产生。在上述环境中使用离合金不锈钢比普適不锈
钢更好。
工厂中经常会遇到一些含二氧化硫的各种腐蚀性，大都可以
满意地使用高合金不锈钢设备。
（6）铝和铝合金铅对硫和硫化物的耐蚀性一般都很好，广泛
用于硫（元素）、二氧化硫（干或露点以上气体）、亚酸（稀、<
10%）、硫化氢（370℃）和发烟硫酸的设。除发烟酸外，它不耐其
它浓度的硫酸：也不耐浓、亚硫酸和湿的二氧化硫。
炼油厂中的酸性粗油常含有高浓度的硫化合物，铅对其耐蚀性很
好，铝谢的酸性油槽顶经20年后，仍然完好。铅设备还用于天然气中
脱硫化氢设备，吸收器、换热器、再生器、冷凝器及管道。
其它例子，如用二氧化硫作冷冻剂的制冷设备，精制谷类产品中
的二氧化硫塔，碑酒生产中耐二氧化硫的材料。
亚硫酸纸浆广的亚硫酸盐液因为含有硫酸和其它杂质，一都不
适用铅。
由于铝在大气中生成有高度保护性的氧化膜，钢内期入少量铝可
使耐温性提高到1000℃，钢表面喷铝或渗铝可以增加对高温二氧化碗
的耐蚀性。
（7）铅和铅合金·铅和铅食金对二氧化硫下，湿气和亚酸都
有良好耐蚀性，对干气可耐至200℃，对凝气和亚硫酸可耐至100～150
℃，它是处理这类腐蚀物质的标准材料。
化硫的热气，当它经过耐火材料或铁制的导管冷却到200℃左右时，常
使用铅导管或衬铅设备。二氧化硫转化为硫酸前的精制设备如洗涤塔、
除尘器等都采用铅或衬铅设备。
亚硫酸纸浆生产中大量使用铅设备，如风扇，羚却器、蒸煮器盖，

<!-- page 188 / 1319 -->


171
排出管等，用以造和输送亚蔬酸。
（8）钢和铜合金铜和铜合金（除黄铜外）对液态或气态的干
二氧化硫都有很好的耐蚀性，对常温的混二氧化硫和亚硫酸也有一定
的蚀性。铜在湿而稀的二氧化巯气（如一般工业大气）中，表面生
成式碗酸盐保护膜。当二氧化硫浓度较高时，钢的腐蚀程度与环境
中其它因素有关，如有水分和空气存在，可能生綫硫酸，铜就会产生
严重腐蚀。钢也适用于亚硫酸盐和亚硫酸氢盐液，但对于纸浆厂的亚
硫酸盐液，因其中含有硫酸和其它杂质，铜和青就不适用于热液和
蒸气。不论是烧固，液或气态燃料的烟道气，都含有二氧化硫和氧，
因为温度高，～一般不会有硫酸液冷凝，和铜合金都可以适用。
（9）镍和镍铜、镍铬铁金镍和儿种合金对干二氧化硫气耐
蚀性很好，镍和镍铜拿金可耐至316℃，超过这温度，可能产生晶简
腐蚀，金属脆化。镍铬铁合金的最高使用溫度是800℃左右。这些合
金同样适用于露点以上的湿二氧化硫气，但对露点以下的凝气和亚硫
酸溶藏（>0.3%）在一切度下都不耐蚀。
应用例子，如镍合金可用作输送二氧化硫的阀，泵和零部件。
纸浆厂的亚硫酸盐被虽然腐蚀很夫，但是由排液锅排出经洗涤后的纸
浆可以用镍和镍铜合金。后者还特别适合作纸浆转动筛，稠厚器和
涤器等。
（10）镍钼铁和镍钼铬铁合金两种镍钼合金对干和露点以上的
二氧化硫都有良好耐蚀性，含铬的合金，抗氧化性更强，可耐至1100℃，
且对湿气和亚硫酸、亚硫酸盐溶被都有良好耐蚀性。因为价格贵，一般
情说下都可使用不锈钢，双有在高温下同时需承爱高应力的设备才使
用强度极高的镍销铬铁合金，后者在高温下仍保持高强度。
不含铬的镍钳铁合金对壶二氧化硫和亚碱酸耐凝性较差：价格又
高：很少使用。
（11）钛，锆，银钛和错及其合金厨一切浓度的亚硫酸和二
氧化硫气，对干和露点以上的显二氧化硫可分别耐至46G℃C和190℃。
银不耐亚硫酸科湿二氧化硫气，可耐室温干气。因为价高，很少使用
这些金属。

<!-- page 189 / 1319 -->


172
（12）划，金，铂能谢一切浓度和温度的二化湿吃和亚硫
酸：对千气可分别使用手350℃和1000℃（销）。如果于气内含膏三氧
化硫，则不可使用钮。
因为价格贵，一般都不采用。只有在同时荐在强腐蚀介质，其
它材料都不含用，或产品要求简纯度（婚食品和医药品），才偶尔使
用钜加热器，冷却器，和冷凝器等设备。
2、非金属树料
（1）陶瓷在陶瓷的适用温度范固以内能一切滋度的湿和干
二氧化硫及亚硫酸。应用例子，如将二氧化硫吸收成亚巯酸的各种设
，直径1.2m，高10m以上的陶塔，塔内的填环，管、泵循环池和
其它附属设备都由陶瓷制成，亚硫酸盐纸浆厂的吸收塔，蒸煮器等常
用瓷砖衬里。其它许多在100℃以下的二氧化硫和亚硫酸都适用陶瓷
设备。
（2）玻璃玻璃完全不与湿和干二氧化硫及亚硫酸作用，应用
温度根据玻璃品种和操作温度是否有突变而定，一般在100～200℃左
右。二氧化硫生产中应用玻璃的经验不多。有一工曾用3”“玻璃
管道输送80~～95℃的二氧化硫和水汽混合气体，真空度为（39996～
66660Pa300～500mmHg），使期效果很好。
（3）塘瓷瓷对干和湿二氧化硫气及亚硫酸完全耐蚀，温度
可至瓷适用的温限（150～260℃）。用于这类介质的糖瓷反应器有很
长的寿命，孢可使用塘瓷搅拌器、阀，折流板等。
（4）本材木材对干二氧化碗可耐至100℃对常温的显二氧
化硫和亚硫酸（15%左若）也有良好耐蚀性。广泛应用于纸浆！净贮
存粗亚硫酸的木，酸中二氧化硫总含量药5另，其中化合的二氧化
碗约为1～1,5%，温度为15～20℃，本樽寿命为10～15年以上。“再
生酸”或“蒸煮酸"也用永槽贮存，二氧化硫含量为4~～5%：温度30~～
40℃。温度高于40℃时，槽的寿命约为5～7年，低于35℃时，寿命约
为10～14年，超过40℃，也常使用衬瓷砖的木槽。
纸浆广中英一用途是木制“吹出”，这些本槽只在间断的短时间
内与稀亚硫酸接触，使用时问可达20年。木槽的损坏大都是从外部开

<!-- page 190 / 1319 -->


173
始。排气管和烟窗也是木材的，排气体是而湿的二氧化，寿
俞约为15～～20年。
（5）碳和石 碳和石墨及各类不透性品种对干，湿二氧化硫
和泥硫酸的谢蚀性都很好，适合于这类环境的各种设备和部件，温度
可到各类材料的适用限。一般在氧化性气体内，碳和石墨分别不超
过320℃和430℃，不透性品种随浸渍剂与胶合剂面定，约在200℃以
下。
应用例子，如处理二戴化硫、亚硫酸和稀硫酸混合物的设备，塔
内泡罩，填料和隔板等，设备中有时还会加入氢氧化钠与酸被中和，
用在墨和碳制，效巢很好。文如纸浆广含饱和二氧化蔬的亚硫酸设备，
燃烧粉末燃料锅炉烟道气的洗涤器（气体含二氧化硫，水分、空气
等），使用十余年效果很好。
（6）塑料
研醛塑料石棉和石醛塑料在它的猛度、压力等的应用范围
以内，对干、凝二氧化硫气和各种浓度的亚硫酸都有良好的耐蚀性，
泛成用于二氧化碗或它与其它腐蚀介质的混合物，管道，排烟道，
瓒嘴、贮等，使用十余年，完全无损坏。
适于作營道、鼓风机、泵和槽等。
它塑料 聚乙烯和聚丙烯都龙谢60～65℃的亚蕴酸和于，凝二
氧化硫气。
腩塑料能耐110℃以下的亚硫酸和下，凝二氧化碗。
环氧塑料对10%以下龄亚硫酸能耐室90℃，→10%的酸可耐室
40℃，对年、二氧化硫可耐室90°。
聚料对人60%的瓶硫酸可耐至100℃，6C～80%的酸可耐至
50℃，80%的酸不适用。
聚四氟乙烯对亚硫和干，二氧化硫耐蚀性极好，温度可到
240℃以上：
氯化聚髓耐亚硫酸和干，湿二氧化硫气，溢度可到120℃，焦不
耐液态二氧化蔬。

<!-- page 191 / 1319 -->


174
各种纤维素塑料都不谢亚硫酸和干、湿二氧化硫。
（7）橡胶天然硬橡胶和丁苯、丁腈硬橡胶对亚硫酸耐蚀性很
好，适用于65℃以下的饱和液。一切软橡胶（除丁基软胶外）都不耐
二氧化硫，因为二氧化硫对软橡胶有高度渗透力，气体渗入后会破坏
橡胶和金属的粘结，最终使其分离。半硬橡胶也被二氧化硫渗透变软，
软胶吸收二氧化硫后则变脆。二氧化硫气体比亚硫酸的渗透作用更严
重。除了基胶外，其它合成硬胶都不及天然硬胶。造纸工业中多年来
一直应用硬橡胶衬单设备处理亚碗酸液，效果很好。
（8）涂料和胶泥 一般合成树脂涂料如酚醛清漆、环氧清漆，
过氯乙烯漆等对干，湿二氧化硫和亚硫酸都不产生化学反应，但二氧
化硫能渗透漆膜，使涂层和金扇失去粘绪力。温度和压力增奶使渗透
性增强，因此在二化硫和亚硫酸环境中使用有机涂料，温度不宜过
高。二氧化硫在加压下被涂层吸收一部分，如骤然降玉，膜内部会
膨胀，丧先粘性，并产生裂纹。薄涂层影响小些。
热固性酚醛和呋喃树脂涂料比热塑性树脂涂料更好些。氯乙烯醋
酸乙烯共聚物树脂漆和沥青漆等都是常用于二氧化硫的优良涂料。
酚醛，环氧、呋腩，聚，硅酸盐和硫胶合剂都适用于干或湿二
氧化硫和亚硫酸。酚醛树脂广泛用作亚硫酸盐蒸煮器内耐酸砖衬单的
胶泥。

<!-- page 192 / 1319 -->


第九章 氯（次氯酸）和氯（碱）
工业（附氟）
一、总论
氯是重要的工业化学产品。干氯在常温下腐蚀性不大，高温时有
强烈的腐蚀性。潮湿的氯对金属有很强的腐蚀性。氯和水产生下列反
Cl + H2→HC1 + HOC1
反应物盐酸具有强酸性，欲氯酸具有强氧化性。湿氯的腐蚀是工
亚上一个麻烦的间题。
对于常温的干氟，碳钢和铸铁、多数铜合金，镍合金，铅和铅合
金，多数不锈钢品种等都有良好的蚀性，可用作各类设备材料。对
于高温的氯，镍和镍合金是最佳材料，可用至300℃稍高一些。不锈
钢和高合金不锈钢也能用于300℃以下。对于湿氯：上述抗干氯的金属
材料中，除了镍销饹铁合金和铅等少数品称外，其它材料都不适用。
金属中以对湿氯的耐蚀性为最好：但是价格太贵，一一般多采用价低
的非金属材料处理凝氯，如陶瓷，玻璃，木材、酚鑫塑料、硬聚氯乙
烯等。对于高温氟，非金鹰材料中以石英玻璃和石墨（在还原性气氛
中）的耐蚀性为好。
次氟酸盐溶液腐蚀性与次氯酸类似，可参考本章内容。
二、氯的生产、使用和贮运设备的选材
生产氮的主要方法是电解食盐，同时制得重要工业产品氢氧化
钠。原料食盐（氯化钠）贮存在混凝主仓库内，盐永制备是在混
凝土槽或衬橡胶或瓷砖的钢槽内进行、盐水还要经过精制，加入氯
化钡和纯碱以除去钙，镁等杂质。盐水贮槽和精制可用钢糖或

<!-- page 193 / 1319 -->


176
衬稳或瓷砖的钢机。盐水经过本制滤框和滤布（纸）滤去固
杂质，进入钢制换热器，使盐水升温：保持饱和浓度（315g/1）：
然后遁过橡胶營，題料或玻璃警等，经钮制喷孔注入电解槽
内。
常用的电解有二种：隔膜式和水银式。隔膜一般用钢制，
腐蚀严重，通常用混凝让，肥皂在、文石、花树石等制作。混凝上
腐蚀，文石效果好。为了藏轻槽盏重量，有些厂加入石棉纤维。
电解槽的阴极用钢丝网，阳极过去朋墨块，先以亚麻仁油等浸
溃，但寿命不长，现多用锻层铂的钛阳极。水银槽用衬橡胶的
钢槽，槽底大部分暴露，与永银（汞）阴极构成电泄。盖用衬
橡胶铁盖彧砂君、文君等。天然胶比丁苯胶好，氯磺聚乙烯更
好。
从电解槽出来的温，湿氯气用陶瓷管送到衬橡胶的钢总管道，衬
胶管可以用5年。氯气然后进入冷却器冷却，再进入硫酸干燥塔除去
水分。冷却器可用陶瓷、据瓷或不透性石墨制作。于燥塔用瓷衬里
钢塔或陶瓷塔。从干燥塔出来的干氯便可采用磁钢和铸铁设备，如管
道、，贮槽、泵，压缩桃等，若同时有硫酸存在时，可南高硅铁泵。逊
去输送氯和浓硫酸的液环泵（纳西泵）用铸铁制，叶轮和轴腐蚀都
很快。又如过去有整广的铅丝作填函填料，因为不浓硫酸，几天
就溺酸溺气，严重影响车间环保。改用蓝石棉或玻璃丝绳，可使頭料
换装时间延长到三开以上。
三，高温氣设备的选材
工业中一些氮化过程是在高温下进行。温于，湿氯都有食适的
材料可供选择，高氯却是一个麻烦间题。铡如在生产氯化铝时，由
铝土矿与煤粉、胶合剂压制的砖坏与氯在870℃下反应：由火砖衬
的反一般其能用100天左存，耐火砖就得更换。对子超过五，
六百度的氣，现在还缺乏经济怖又耐用的材料。表2-9-1示出一些存
料耐高温氯的最高应用温度。

<!-- page 194 / 1319 -->


177
装 2-9-1 一蓝材料耐高湿氣的最高应用度
最高用
凝度，c 温度，℃
320 镍铜合金（Ni30C） 400
链铬铁合金（Vi，13Cr，6.5Fe） 510 425
锦钾铁合金（Ni，30Mo，5F） 500 150
镍铝铁合金（Ni，20M，20Fe 500 150
镍锋铁合金（Ni17M，15Cr，8Fe） 500 石英玻璃 006
四、材料分论
1.金属及合金
（1）碳钢和铸铁 铸铁和碳钢都适角于于氟气和千液氯、工厂
中贮运干氯的设备，營道以及氯器。湿氯对钢铁腐蚀严重，不适
用。
（2）高铁 高铁对干，氯和氯水都有衰好耐蚀性，特别
是含铅高硅铁更好。仅对热的湿氮和氯与蒸汽的混合物不适用。
应用例子：如自来水广中将氯和永混合的喷射器，本中游离氟为
0.30.4%，高硅铁喷射器的寿命据水温、流速，水中悬浮物等决
定，一般为2.5～10年。纸浆漂白中输送过饱和氯水（氯可高达
100多/1）的射器、管子和管件，阀以及输送氯化纸浆的泵，将氯通
入盐水，通入氢氧化物以制造次氯酸盐，和通入有机物以制造氯化烃
类的各类设备。
（3）高镍铸铁 高镍锈铁可200~230C的干氯，对于露点下
的湿氯和氯水，腐蚀狼大，不宜使用，只有在极稀的氮水中（氯<
3g/L）还可以应用。
（4）不锈钢各类不锈钢对常温于氯都有适当的耐蚀性，也能
抵抗干氯和干空气的混合物，或温度在露点以上的湿氯气。铬钢不耐
超过常的干氣，铬镍不锈钢对300C以上的卡，氮也都不耐蚀。
各类不锈钢都不耐露点以下的湿氯，因为有水分存在时，会产生盐

<!-- page 195 / 1319 -->


178
酸，迅速腐蚀不锈钢。
应用例子：如输送干氯气的管道，在纸浆和窈织品的漂白过程中
用作樽，筛网、和蔡部件，消毒设备等。在漂白操作落液中大多含有
不稳定的氯化合物，如次氟酸盐，容易分解生成游离氯和氯化物。铬
钢可以用于含0，3%有效氯的碱性次氯酸盐溶液，担不宜超过4小
时，使用后应立即用清水神洗。含钳不锈钢更好，更耐孔蚀，常用
于全部漂自操作设备。
（5）离含金不锈钢 不适用于湿氯，能常温干氯，有报道也
可耐200℃的于氯。但它耐干氮性能并不比普通碳钢好，价格文贵，
因此用途很少，健尔应用于造纸和纺织工业中软氯酸盐漂白液的，
液中有效氯不超过%。不宜用于浓度高的次氯盐溶液。用它作高
速运转的泵。也不及高硅铁的价格低和寿命长。
（6）铝和铅合金铝和铝合金能耐100C以下的千氯，但碳钢
比它勇适用，铅被湿氯魔迅速，不适用。
（7）铅和铅合金铅和铅合金对干氯、氯、和氯蚀都很
轻微。对于氯或露点以上的氯，可用到200～260℃。也可用作处理
100~-110℃湿氯的材料，因为湿气所产生的盐酸和次氯酸与铅反应，
在铅表面生成了一层氯化铅保护膜。如果氯浓度太高（→？0～~90%），
则腐蚀严重，不应用。
铅虽然在干，湿氮、气或态氣中有轻微腐蚀，但从经济观点
看，是合适的材料，广泛用于氯化设备，如氯化苯反应器的衬里，以
及输送湿氮和氯水的管道等。
（8）铜和铜合金铜和铜合金（除黄外）可150C以下的
干氯，红黄可耐更高温度。性都不耐氯腾蚀。镧可用作滋氯钢瓶
和槽车的连接管，不过时间长了会变硬变脆，需经常更换。
（9）镍和镍合金镍、镍铜合金、镍铬铁合金、镍钥铁合金对
干氟（气和液）以及露点以上的湿氯气都有良好耐蚀性，应用温度可
到400～500C，是最键的抗高温氯的材料。
镍铜合金是制造液氯钢瓶和槽车的阀的零部件及输氯管线锐乳板
的标锥材料。在有机物氯化反应中如果不存在水分，常用镍和镍铜合

<!-- page 196 / 1319 -->


179
金制的友应器、搅拌馨，加热盘管、阀、管和管件等。
对于湿氯和氯水，上述材料腐蚀很快，都不适用。只有在极稀的
水中，如在碱性氯酸盐溶被中，氯含量在/工以下，还可以使用
这些材料。
含铬钼的镍钼铬铁合金对常温的干、湿氯和氯水都有良好的耐蚀
性。对下氯和露点以上的湿氯可耐至450～500℃。它可用于处理于，
凝氯的设备，如阀、管和管件等。
(10）钛和钛合金钛不耐于氯（水<0.5%），但对湿氯气
（水>0.5～1%）和氟水有很好的耐蚀性，温度可到100℃。钛亦不能
用于高氯。钛的用途不天，在食盐电解制造氯气时，作为镀铂的
阳极使用。
（11）错和错合金 锆可耐室瀛下的于氟气，在200℃与氟起强
烈反应，产尘挥发性的氯化物。错不湿氯和饱和氯水，对烯氟水有
一定耐蚀性。
（12）银银干氟气，温度可到400℃，但不混氯和氯水。
因为价格昂贵，很少使用。
（13）钮钽对150℃以下的干、氯和氯水都有良好的耐蚀性。
曾用作自来水厂中调配加入氯量的隔膜阀和针孔阀。用于氯和氨友
应制纯氯化铵的换热器，虚然价高，但寿命长。钮制加热器和冷凝器
广泛用在有参与反应的生产过程中。
（14）金和铂金铂都于氯气，金可用到120℃，铂可用到
300℃，金不耐湿氯，但凝氮性能好。因为价高，用途很小。
2、非金腐材料
（1）陶瓷陶瓷对干，湿氯和氯水在其使用温度范围内都有非
常优良的耐蚀性，广泛用于热而湿的氯气和氯水的输送和处理。在电
解食盐制氯车问，许多设备都用陶瓷做的，如输送氯的管，阀，冷
却器，硫酸干燥塔等。泡有些工厂试用陶瓷泵输送氯和浓硫酸的混合
物。其它的用途也很多，如氯或会氯废气的吸收塔、排气管，输送氣
水的泵，管和管件，反应器和各种容器，后者的容和承受压力有一
定限制。特则是当氯和其它强腐蚀介质如硫酸，硝酸等同时存在时，

<!-- page 197 / 1319 -->


180
陶瓷通常可能是唯一适用的材料。
（2）玻璃玻璃对干，氯和氯水的耐蚀性非常优良，玻璃管
道常用于输送氯水和氯及其它物质的混合物等，例娜在有机氯化合物
的生产中，用作输送副产物盐酸管道，管内为盐酸气、氟，乙烷和
水汽的混合物，温度为60℃，接头用橡皮套管，使用效果良好。橡皮
套需常更换。又如蒸恭气排出管，介质是氮，萃气，盐酸气等，温
度为105C，送力为0，15MPa（15gt/cm²），为防止震动，玻璃管外
用铁套管保护，玻管和铁管空问用酚醛或硅胶泥胶合：可使用一年以
上。
（3）石英玻璃 君英玻璃对干、湿氯和氯水有优良的耐蚀性，
特别能高温氣，可达9℃，也是唯一最耐高温氣的树料。
（4）携瓷质量好的耐酸携瓷对干、凝氯和氯水有优良的耐蚀
性，广泛应用作于，氯的氯化反应设备，特别是当同时存在其它魔
蚀介质如盐酸、硫酸和有机酸等时更是如此。糖瓷反应器可使用于0，98
MPa（10kgf/cm）压力及150C左右。塘瓷揽挫器、折流板，脑，冷
凝器，和管件等在氯化反应中也广泛应用。
（5）木材木材对干，湿氟和氯水都有适当的耐蚀性，针叶类
比阔吁类好。许多工厂常用水材设备处理干，湿氯和氟水，有些木材
设备已使用40年以上。造纸工业中大量用氯做纸浆的漂自剂和蔬設盐
纸浆的除臭鼻剂，使用木等木制设备，效果良好。
（6）碳和石墨各类碳和石墨削品都不受干点腐蚀。碳利石
对不含空气的于氟的应用温度高达1600℃，可用作反应器衬里，加热
器，管子，，多孔板等，例如将氯遗入液态金属内的管子都用石
制造。对干氯和空气的混含物（化环境）碳和右的最高应压温
度分别为330℃和400℃。不透性制品的使用最高温度根据浸溃剂面
定，常用的酚醛漫溃的石可用于180～200℃以下。不透性制品广泛
用于有机化合物氟化过程中，粹别是有副产盐生成时，碳和石对
氯和盐酸都有良好耐独性，大多数金属材料都不能使周。在醇类，醋
酸、脂肪烃和芳烃的氮化过程中经常采用不透性碳和石墨扩散器，加
热器、冷却器，阀、泵、管等，传热设备需用石墨。：

<!-- page 198 / 1319 -->


181
湿氣和氣水中因有次氮酸生成，对碳和石有福当的腐蚀：无度
高时更严童。加电解槽产生的尚未冷却的湿氣和含饱和氮的沸就水都
有严重的腐蚀性（约2m/年）。但对含饱和氯的冷水，或含游离
的浓盐酸（沸点），腐蚀都很轻。
（7）塑料
酸醚料醛塑料对干，湿氰和氯水的耐蚀性都很好，不耐液
氯。可用作输送氯气或氯水的管，阀，泵，和排气管道等。对次氯酸
盐溶液适用于100℃以下，对干、氟气适用手90～100℃以下。如筒时
存在无机酸和有机酸、有机溶剂等，都可使用醛料（硝酸除外）：
但是有苯、醇类、二氯乙烷、甲醛、氯乙酸等有机溶剂存在时，使用
温度不能过高。一般酚醛料设备寿命在余年以上。
聚巍乙烯硬聚氟乙烯对干，湿氯气和氯水都有适当的蚀性，
但不耐液氮，有试验证明在20℃对10%的千氯，在40℃时对含有效氯
12，5%膜漂都很稳定。主要用作管、阀、排风机等。
之烯黛氣艺烯共聚物（沙朗） 此类塑斜不液氮，但对干，
氯气和氯水有一定耐蚀性。可用作觉子衬里，如漂白自油脂的输送湿
氛管村望，又如将加压的氯通入稀氢氧化钠溶液的管衬里：输送涩
到溶剂或氯化经内的管里等。
其它塑料环氯能耐80℃以下的≠，湿氯和氯水，在饱和氯水中
利高蕴（100℃C）下腐蚀严重。
聚酯和聚乙耐60℃以下的干，湿氯气和氟水，不耐液氮。
聚丙烯和呋嘴只能耐常温氯水，都不耐干、湿氯气和液氯。
有机玻璃能耐湿气和氟水，不耐液氟和干氯气。
聚三氟氟艺烯能凝干，湿氯气和氯水，温度前至100℃，对湿点也
有一定耐蚀性。
聚四氟乙烯是抗氯最好約塑科，对干，暹氯，氯求，和液氯都有
优良耐蚀性，可至240℃。
氯化聚醚干、漩氯气，但不耐蔽氮。
苯乙烯、尼龙（除氯水外）共聚甲醛，和各类纤维素塑料等
都不耐各形态氯的腐蚀。

<!-- page 199 / 1319 -->


182
（8）橡胶天然和合成橡胶广泛应用作处理下，湿氯和氯水的
各类设备里，如槽、管和管样等的衬里。
一般于氯对橡胶不起作用。凝氯、氯水和橡胶表面产生反应，生
成檬胶氯化氢薄膜。软胶反庭快，生成的膜性脆，但和底层胶粘随很
年，硬和半胶作用慢，生成的膜面薄，容易被擦掉。因此在有摩
擦的情说下应该用软胶，但一般工业土有氣的操作中都不存在严重摩
擦，所以多数情说都使用厨蚀性较好的硬或半砸胶。
工业中处理饮氯酸盐溶液的设备（如纸浆漂白设备）大量使用橡
胶衬里：溶液的有效氯在15%以下。水银电槽也用橡胶衬里。
应该注意，不是所有品种的天然和合成橡胶都耐氯。天然硬胶和
丁基、丁苯合成胶对干，湿氣和氯水都有良好耐蚀性，氯丁，顺丁等
橡胶既不耐平，湿氯和氯水，也不镀氯，氟橡胶有优良的耐氯性。
有机硅橡胶可用作输送100℃氯气營道的垫圈，要比其它橡皮垫习寿
命长得多。
（9）涂料大多数涂料对干，湿氯的蚀性都不好。过氯乙烯
漆可耐稀氯水（至10℃）和饱和氯水（至0℃），不被氯。氟乙烯
醋酸乙烯共聚树脂涂料耐干、湿氯和氯水，可到90℃。有机硅涂料对
千显氯和饱和氯水的耐蚀性也很好。粉醛清漆和贰化橡饺漆也可使
用。生漆对水和次氯酸盐溶被也有良好蔚蚀性。在666生产车间曾
使用生漆保护含寵氯的尾气排风机，便用了凡年还完好。
氯气车间附近的铟管和钢结构可以用青漆保护。
纸浆工广的德漂白车间曾经大萱便用氯化橡胶漆保护设备和结构，
效果良好。
氯化车简和电解车简等使用硫酸锁涂料保护墙壁，效果很好。这
种涂料价格低，施工简单，耐蚀性强：有发展龍途。
五，氯的生产和贮运设备的选材
氟是最活的非金属元素，也是卤素元素之一，与氯的腐蚀性相
似，平氣和千氯一样，对常金腐和食金都不腐蚀，但是凝氟腐蚀性
很大。

<!-- page 200 / 1319 -->


183
氟悬由无水氢氟酸和熔融氟化氢钾电解制得。电解槽体，水夹
套，氢氟酸进料管，阴极和膜的固体部件都可用普遍碳钢制造。也
可用镍合金（蒙耐尔）作阴极和阳极二部分的分网。氟气通过急
冷或用冤化钠吸收将氢氟酸分离，纯氟经压缩后可熙存在钢，镍，或
镍输合金瓶内，镍和镍锅合金更耐氟的燃烧，在高压下使用更为安
全。
对手高温，镍和線镶合金可历至450℃，含硅量低于0.01%的碳
可用至350℃，随硅量增大：腐蚀急增，厨温限也下降。在赤热温
度：钢会燃烧，含锯的不锈钢（347）只能用至250℃以下。铝可用至
450℃。镁可用至300℃。不适用于高混氟，不锈耐氟性能不好，
可能是由于含有少量（0.5%）硅之故。
常温下的氟气可用钢或铜管输送，但会产生少的腐蚀垢层，在
管弯或常振动的管中垢层可能脱落，以至堵塞气流。特别在高温下垢
层和油脂码能使钢燃烧。这种情况下，以用镍和镍铜台金为好。后者
特别适用于高温和高压。
输氟管的连结以焊接最好，以防正法兰和丝扣接头附可能发生的
氟泄漏着火事故。如果为修理或操作的原因需要用法兰连接时，垫圈
只能用铜、铝等软金属，惰性料（四氟乙烯，用手低压）。对于
20%以下的稀氟气也可用丁基或氯橡胶垫片，但与氟气接触面应很
小，不破裂，其它橡胶都不宜用。
阀因为经常有摩擦，一般易结垢的金离部不宜用，只用镍和铜
合金，阀型则以球型和针孔阀为宜，阑阀和旋塞阀不宜用。常压下可
用聚四氟艺烯填料。
湿氯甜氟射水浴与氯氣和漠的水溶铰相似，对大多数金属及合金
都严重腐蚀，金和铂是例外。镍和镍铜合金也有较好耐蚀。-一些塑
料如聚乙烯，聚丙烯、聚氯乙烯等都不氟。玻璃、關瓷可不含HF
的于氣，但小谢液氟。

<!-- page 201 / 1319 -->


第十章 醋酸和醋酸工业（附甲酸、
丙酸、丁酸、乳酸、焦不酸
及含酸食品等）
一、总论
醋酸（乙酸）是有机酸中用途最广，最重要的酸，逝魔蚀性最
强的脊机物质之一。它对钢铁的腐經严童，生产和链用醋酸的设备--
股需娶采用价格较高的有色金属和合金。星然通常认为有机酸比无机
酸的腐蚀弱些，因为有机酸的电离度很小，但是酸的腐蚀问间题却
和无机酸同样是工业上经常遇到的麻烦间题。
耐醋酸腐蚀最优衰的有下列一些金屑材料：铬镍不锈钢、高合金
不锈钢、高硅铁、含销高硅铁、镍铅铁合金、镍钼铬铁合金、、钛、
错、银，金，铂等，上述材料在沸点以下各种浓度的酸中腐蚀率低
手0.1mm/年。其中含钳的普通不锈钢、高合金不锈钢，镍钳铬合金，
钮、钛、银、金、铂等对热醋酸蒸气和酸同样具有优良耐蚀性，
在热蒸气中的使用温度可达到这些材料最高温限。铅和铝台金（除铝
镁合金外）对接近室温的各种浓度的酸也有优良的耐蚀性：镶钢合金
对不充气的酸耐蚀性良好，温度升高时，二者谢腐燃率也增天，熊仍
然熊适用。在醋酸中魔蚀率较大一些（0.1~～1mm/年）但仍能合用
能金属材料有：铬不锈钢（Cr11%）、铜和镉合金（除黄铜外）、镍
镍饹铁合金等。这紫材料对沸点以下各种浓度的蹭酸都有适当的耐蚀
对切浓度和温度的醋酸都不适用的金材料有：普通钢铁，
4～10%铬钢、铅镁含金（g3.8~~10%）、铅、黄铜、镁和镁合金
等。
在非金材料中，玻璃、陶瓷、碳和石墨（包括不透性品种）在

<!-- page 202 / 1319 -->


185
其应用温度限下对一切浓度和温度的醋酸，醋酐和热蒸气都有极优
的耐蚀性。软橡胶会被醋酸溶解，硬橡胶的耐蚀性良好。多种料
（酚醛，糠醇，聚乙烯、聚氯乙烯等）对醋酸的耐蚀性也很好。本材对
醋酸也有适些的耐蚀性。一般耐酸涂料都能有效地防止醋酸的侵蚀。
甲酸（蚁酸）、丙酸、丁酸（酪殴），乳酸和焦木酸等和醋酸的腐
蚀性类似，上述适用于酸的材料也同样适用于这些酸类。有蚁酸
对铅的腐蚀较大，一般不适用。顺丁烯二酸和乳酸对不锈钢的晶间腐
蚀比醋酸更严重。
.食品工中的一紫产品如：黄油、酸牛奶、酸莱、醋，果汁等都
含有醋酸或间类的有机酸，因为是食品，凡是对色，香、味将产生恶
劣影响的微量杂质（媚腐蚀产物溶解的金属哉）都不许可掺入，因此
处理上述食品的设备需要采用耐醋酸最优良的材料。一般适用的材料
（腐蚀率在0.1～1mm/年）都不宜应用。铅和含铅合金有毒，更绝
对不能用于食品：
二、醋酸生产设备的选材
过去制造醋酸采用硬木蒸馏的方法，生产设备大多为镉和青铜制
成。目前合成法（如乙醛氧化）已取得优势，生产设备大量采用不锈
钢和铝材，二者耐蚀性较好，荐俞也更长。非金属材料如不透性石墨
换热器，陶瓷、橡胶、塑料制造的各种设备也得到广泛应用。
一些典型的设备所用材料如下：
乙醛氧化器 衬铝的碳钢槽
乙醛贮槽 铝槽
乙醛输送泵 铝硅合金离心泵
精馏塔 铜、锯，或不锈钢
脱水塔 铜、铅，或不锈钢
冷凝器、拎却管 铜、铝、不锈钢、或银
蒸汽加热盘管 铜硅合金或银
醋酸槽、槽车 不锈钢、鍋、木材，橡胶
衬里的碳钢槽，塘瓷（医药用酸）

<!-- page 203 / 1319 -->


186
泵不锈钢、镍铜合金、铝、素铜
三、材料分论
1.金属及合金
（1）碳钢和铸铁 普通钢铁在一切浓度和温度的醋酸中磨蚀率
都狠高，不适用。只有在露点以上的醋酸蒸气中尚有适当的抵扰力。
（2）离硅铁高硅铁对沸点以下一切浓度的醋酸、醋酸蒸气和
醋酐都有优良耐蚀性，中杂质和含氧量都没有影。其用途很广泛，
例如在木材于馏制醋酸中使用高硅铁泵、營，和阀输送各种浓度的醋
酸，温度可达130℃。也用来输送醋酸和丙酸，乙醚等的混合液。在
乙醛氧化法中用作制造硫酸亚汞催化剂的锅，管道和制乙醛的塔，输
送沸点的90%至冰醋酸的阀。此外，还用于醋酸纤维的生产设备，照
相用化学纯醋酸灌瓶的阀（不充许有铁质掺入），输送醋、及醋和盐
的混合物的泵，阀、管等，有许多设备使用了二十年以上。
（3）高镍铸铁奥氏体高镍铸铁限用于10%以下不充气的醋
酸。含镧的1型（14Ni，6Cu）比不含铜的2型（20Ni）耐蚀性更高些，
耐温也比较高些。
（4）不锈钢不锈钢在醋酸工业中用途广泛，而且逐渐取代了
铜的位置。含钼的铬镍钢（16型）对醋酸的蚀性最好，也能抗孔蚀，
适合于稀醋酸蒸气，以及高温和高于天气压力环境中，也适于一切浓
度的溶液。普通不锈钢比含钼钢耐蚀性差些，但也常用于纯醋酸蒸气
和各浓度的醋酸。
应用例子，在醋酸制造中，用作蒸馏锅，蒸馏塔、泡罩，盘
管，加热盘管，冷凝器和贮槽等。在人造丝和醋酸纤维生产中，用作
槽，喷丝器和其它设备。此外还广用于食品，照相、刻印等工业和操
作中，作为处理含有醋酸或类似酸的设备和零部。
（5）高合金不锈钢高合金不锈钢在沸点以下一切浓度的醋
酸，和热醋酸蒸气中的腐蚀都很轻微，在高温和高浓下比普通不锈钢
耐蚀性强，因为价格高，通常只使用于高温，高浓醋酸，或产品要求
高纯度，或者还含有硫酸或其它蚀介质等苛刻的环境中。

<!-- page 204 / 1319 -->


187
觉用的设备是泵，闵，和一些零部件。例如翰送热醋酸、沫醋設、
和醛的泵，输送醋酸和硫酸混合液的泵，输送98%醋酸，同时含有
少鼻蚁酸，丙酸、丁酸，乙烯酸的混合物的泵，输送醋酸和硝酸混合
的泵；送含有汞盐的稀醋酸阀，含有蚁酸的热粗醋酸的阅等。
（6）铝和铝合金铝和铝合金有非常优良耐醋酸腐蚀。常溢
下对任何浓度的酸，瘾蚀率只有约0.03mm/年，腐蚀率随温度上升面
增大，但在浓酸中比稀酸中小，如在50℃不同浓度的酸中魔蚀率姐下，
醋酸,% 1206090
膀蚀率，mm/年 0.250.20.180.08
铝在醋酸中的使用温度，在50%以下酸中约为70℃，50%以酸
中约为80℃，对冰酸可高至沸点。
生产和使用醋酸和醋醉的设备很早就广泛采用铅和铅合金制造。
例如醋酸生产中的蒸罐锅、冷凝器、管子、管件，阀、容器、贮等。
因为中充气对铅设有影响：所以较铜更适于作间断操作的设备。文
如用作醋酸纤维生产中的槽、乙化器、沉淀器及离心抽提器等。
铅的另一童娶优点是不会使醋酸变色，因此制造“水白色”臀酸或
用醋制的其它产品，都宜于使用铝设备。
铝合金如铝锰、铝硅合金对醋酸的耐蚀性与纯铝商样优良。但有
报道说，铝镁、铅匍合金不醋酸，使用时须慎重。
（7）铅和铅合金铅和铅合金对于所述介质一般不适用。在
80-30%以上的浓酸中比在稀酸中耐蚀性好些。但是当酸中充气，或搅
动，或温度较高，不论是在稀酸或冰醋酸中，铅的腐蚀率都很大。当用铅
管输送醋酸时，真管部分腐蚀还不太快，弯头因为受冲击作用，腐蚀
非常快。具有在静止的酸中，醋酸铅膜层还可能保存，有时也用铅作
为贮存浓醋酸的衬里，如烂存冰醋酸，当槽盖严密、不透气，槽内的
酸不经常更换的情况下，可以有相当长的寿命。
（8）镧和铜合金在醋酸生产中应用设备已有长久历史，虽
然前逐渐为不锈钢和铝所取代，但是用途仍很广泛。铜和合金对一
切浓度的不充气的醋酸都有优良的耐蚀性，对稀酸可耐至沸点。充气
作用会使腐加大：所以连续生产的设备一般比间断操作的设备寿命

<!-- page 205 / 1319 -->


188
要长，溺气的设备寿命也短些。铜的硬度对腐蚀也有很大的影响，过
去工厂中习惯对铜设备进行“手工锤打”，以增高硬度。目前这种“手
艺”儿乎央了，一些人不了解增大的硬度能减少腐蚀，大天延长
设备使用寿命，以为是“多此一举”，这是很可惜的。铜设备软的部分
比硬的部分蚀更快。当菜处退火的软铜部作未经锤打增硬，和周围
的硬设备连接后，带迅速发卡腐蚀。有人认为可能是软铜部分和周围
大面积的硬部分建立了腐蚀电泄，阳极软铜部分的铜溶解后，文沉
积在阴极硬铜部分。如果设备的某些部分不方便“锤打”。可以包一层
银，以防止这类腐蚀。
根据经验，纯钢比铜合金对醋酸的耐蚀性更好。磷青（95、
锡1.8、磷0.2）也很合用，既可铸造，也易于加工和修补，铝青锅和
硅青也是常用的材料。黄镉蚀过大，产生脱锌，不适用于醋酸，
只有含锌低的红黄证耐常温不充气的酸。
铜和镉合金的应用的例子，如醋酸钙和酸的反应器，乙炔合成
法黯酸的各项设备，包括制乙醛的中间设备，如蒸煮锅和塔，泵，
管等就多用铝青铺谢作。
和不锈钢在醋酸中对温度表现出很不同的行为，室温下二者腐
蚀都很小，接近沸点时，含诺不锈锅较好，但超过沸点，铜在不充气
的酸中腐蚀非常低，不锈钢则腐蚀很天。高温高压换热器星现出一个
不等常的间题：使用含不锈钢时，热端迅速腐蚀，冷端则不，
更换了管后，冷端腐蚀很大，热端却较小，总的结果还是铜管寿命
长些。
（9）镍，镍铜合金和镍铬铁合金镍和镍领合金对常温下一切
浓度的不充气的醋都有良好谢蚀性，升温和充气作用使脑蚀增大，对
镍的影响比镍铜合金更大。在充气的热酸中二著腐蚀都很大。
铁合金对稀醋酸的耐蚀性非常好，对充气的稀酸其湿度可到
沸点，对不充气的酸只耐常温。对常温10%以上较滚的酸仍有相当的
耐蚀性。对又热又浓的酸（如浓缩锅内）蚀性不好。
镍合金在醋酸工业中用途较多：娜试用作本材干镶中处理焦木
酸的没备，化及艺酰化友应（特别是当有少量碗霞存在时）的友应

<!-- page 206 / 1319 -->


189
器、期热盘管，管样，搅拌器等。镍铜和镍铬铁合金也用于纺织工批
中接触醋酸的各项设备，如印染机，滚子，轴，管等。二者还广泛应
用于发酵和制醋工业。
（10）镍钼铁和镍钼铁合金批类合金对一切浓和温度的酵
酸（不论充气与香）以及醋酐和罐酸蒸气都有非常优良的蚀性。镍销
铬食金价格高，只用于腐蚀别严重的环境。它在氧化状态下耐蚀性
特别好，在还原状态下（娜醋酸和还原性有机化合物的混合物）腐蚀
也不严重。镍钒合金显然耐蚀性同样优良，但价格更贵，因此很少应
用。
（11）钛及钛合金 钛和钛合金对一切浓度的醋酸、醋酸蒸气
和醛都有非常优良的厨蚀性，温度可达沸点以上，璃蚀率均约在
0，1mm年以下。
（12）错及锆合金 锆及错合金对一切浓度和温度的醋酸，醋酸
蒸气和醋都有非常优良的耐蚀性。腐蚀率小于0.001mm/年。但是
因为价格高鼠，在醋酸工业中很少应用。
（13）银银对一切浓度和溫度的醛酸、醋酸蒸气、和醋酐都有
非常优良的耐蚀性。酸中含有过量的氧对耐蚀性没有影响。银的许多
有机合物是无色的，因此在有机化学工业中即使有小腐恤产物，
对产品影响不大。银设备还有两大优点，制造简便，导热率高。因此
常用作醋酸的换热器和冷凝器。如果在压力下操作，可使用包银或衬
银的设备，
（1.4）纽对一切浓度的醋酸，醋酐，和醋酸蒸气都有非常优
良的蔚蚀性，温度可到沸点以上。因为在一般情况下可以使用其它廉
价树料，只用于腐蚀特别严重的环境和导热设备。
少数例子，雄某一木材干馏制醋酸厂中，使用钮冷凝器已6年，
用其它材料很快就腐蚀。在蒸馏纯酸中用作粗酸的加热器，效果
也很好。
（15）金和铂 金和铂对-一切浓度和温度的醛酸，醋酐、和醋酸
蒸气都有常优良的耐蚀性。因为价格高露，在酬酸工避中用途很

<!-- page 207 / 1319 -->


190
2.非金凰材料
（1）陶瓷在陶瓷的应用温度限度内对一切浓度和温度的醋
酸、醋酐、和醋酸蒸气完全不腐蚀。用途很广泛，儿乎所有醋酸生产
和贮运设备都可用陶瓷制造。例如在酒精发酵制醋酸的过程中，用陶
瓷作发酵器（制醋器）。陶瓷设备比常用的本桶优越，因为禾材能吸
一定量的醋酸（可达全部产量的1～2%），陶瓷不会吸酸。另--优
点是陶瓷设备生产的产品质量纯净，不含杂质，适于食用，而多数发酵
醋酸和醋是供食用的。
瓷也常用作蒸馏醋酸的塔和塔内部件，塔外的连摇營，阀、泵
等。其它用途如：用作吸收醋酸蒸气的吸收塔，沸腾反应锅、过滤
器、槽，和管道等。
（2）玻璃玻璃对醋酸的耐蚀性和陶瓷相同，主要用途为输送
各种浓度醋酸的誉道。管道连接可用硅酸盐胶泥或合成树脂胶泥套袖
刚性连接，或用橡胶垫圈柔性法兰连接。
（3）瓷糖瓷对-切浓度和温度的醋酸都有非常优良的耐蚀
性。常用作醋酸的贮糖和反应器，如醋酸的氯化，酯化，和磺化器。
（4）木材木材对醋酸有良好耐蚀性，对10%以下的稀酸可用
至8℃，较浓的酸可在常温下使用。本材用作生产和处理醋酸的设备
己有长久历史，虽然现代工厂厂泛采用了不锈钢、铝等许多新材料，
但是木制贮槽、反应器等仍然在广泛应用。
（5）碳和石碳和石及不透性碳和石墨对舒种浓度和温度
的醋酸、醋酐、醋酸燕气都有优良的耐蚀性。不透性材料的最高使用
温度决定于它们的浸渍剂和胶合剂。工业上常用作输送醋酸或它与其
它酸（甲酸、氢溴酸、盐，酸等）的混合液的设备及各种换热
器，板室式，插入式，壳管式加热器或蒸发器，冷凝器，以及离心
泵，球阀、管字管件等。应用经验证明，不透性碳和石墨设备腐蚀非
常轻微。当它们和沸点的冰醋酸接触肘，不会使酸变色。
（6）塑料多数料对酸有良好耐蚀性，但是详细的应用数
据还不完备，以下简述一些重要塑料的腐蚀数据。
醛塑料酚醛塑籽对酸、冰酷酸，醋酐都蚀良好，使用

<!-- page 208 / 1319 -->


温度可到100～130℃，不过对浓度较大、温度超过60℃的酸腐蚀要大
环氧塑料 对10%以下的稀酸可耐至65℃，10～50%的酸可耐至
40℃，大于50%的酸不宜使用。对醋酸蒸气和醋酐也有适当的耐蚀
性。
（糠醇）塑料此塑料对一切浓度的醋酸和冰醋酸都有良好
的谢蚀性，温度可到沸点。对醋酐的应用温度为50℃以下。
酯塑料聚酯塑料对25%以下的稀酸可用至65℃C，25~～了5%的
酸可用至40℃，冰醋酸腐蚀很大。
聚乙烯聚乙烯对70%以下的酸可用至60℃：但随浓度和温度增
高腐蚀也增天。70%以上和醋酸可用于常溫，醋酸蒸气也可用手
60以下，但醋酐的腐蚀严薰。
骤两烯聚丙烯对80%以下的酸可谢至100℃，不过大于10%的
殿在60℃以上腐蚀稍大些。对冰醋酸，醋酸蒸气和醋酐都有适当的耐
蚀性。
聚氯乙烯醋酸浓度在60%以下，温度不超过60℃，氯乙烯的
谢蚀性良好。浓度超过60%，只适于常温下使用。不冰醋酸和醋
酐，对常醋酸蒸气可适用。
氮乙烯、偏二氯乙烯共繁物（沙朗） 此类塑料对10%以下的酸
可用于65℃，对60～~80%的酸可用于50℃，在冰醋酸和醋酐中宜慎
用。有工广曾用它作翰送醋酸的虹吸管和其它短管，对流动的醋酸有
良好耐蚀性，在高温下会变髓。也有工一用作钢誉内的衬单，输送
70~～80℃的醋酸蒸气，
聚四氟乙烯聚四氟乙烯对各种浓度的醋酸耐蚀性非常优良，而
且能用于高温。最厂泛的用途是作垫圈和填料，例如作输送230℃醋
酸蒸气阀杆填环，它的寿命和阀一样长，从来不更换。
其它聚三氟氯乙烯耐一切浓度的醋酸，温度可至沸点。对冰醋
酸也可耐至90℃，氯化聚醚耐一切浓度的醋酸和醋酸蒸气，度
至120C，聚苯乙烯只耐50%以下的常温醋酸。有机玻璃也只60%
以下、60℃以下的醋酸。尼龙，纤维素塑料等不宜用于醋酸和醋酐。

<!-- page 209 / 1319 -->


192
（7）橡胶 华和砸橡胶能耐65℃C以下一切浓度的醋酸、冰醋
酸和醋酐。软橡胶被醋酸溶解。有些特殊配制的天然和丁苯软橡胶也
可耐常溫稀酸。
所有橡胶都会使醋酸染上程度不等的颜色，酸浓度和温度越高，
染色程度也越高。如果娶御造无色水白色的酸，就不宜用橡胶设备，
或采用特殊配制的橡胶。
一些工在生产和使用醋酸的过程中，曾使用橡胶作槽、管、
阀，泵等的衬里，效果很好。
（8）涂料和胶合剂酚醛、糠醇、过氯乙烯、氯化橡胶漆、生漆
等对醋酸的耐蚀性都很好。生漆能耐80℃以下15%的酸和常温80%的
酸。过氯乙烯漆能耐60℃以下小于20%的酸，但不耐冰醋酸和醋
酐。聚乙烯涂层能耐55℃以下10%的酸，对醋酐的耐蚀性也很好，逛
不耐55℃的冰醋酸。氯丁橡胶曾用作醋酸蒸气风扇的涂衬料，温度达
90～150℃，效果良好。
许多有机涂料被醋酸裕解，如氯乙酸乙烯共聚物，纤维素衍生
物，尼龙、乙烯醇聚合物和沥青等。：

<!-- page 210 / 1319 -->


脂肪酸及脂肪酸工业
（包括-一系列中、高分子量有机酸）
一、总　论
构成动物油脂和植物油脂的成分悬一系列分子量较高的有机酸的
计独酯，蜡也是这·一类有机酸和其它醇类构成的醋。这一类有机酸通
称为脂肪酸，在结构上和低分子量的醋酸，丙两酸以及柠模酸等类似，
广义上后者称为脂肪酸，但二者的主要区别是醋酸等溶于水，魔蚀
性强烈，本章所包含的脂防酸多不溶于水，仅有少数略溶于水，腐蚀
性略大些。所以和醋酸类分开讨论。
重要的脂肪酸有下列一些。硬脂酸、软脂酸、油酸、己酸、辛
酸、葵酸、松香酸、花生酸、桂酸（十二酸）、蔻酸（十西碳酸）
酸、芥酸、蜡酸（二十六酸）、异戊酸、罂酸（八碳9，12-二烯
酸）、亚麻酸（十八碳9，12，15-三烯酸），酸（二-卜二碳5-烯酸），
葩酸（一羟十八烯酸）等。如果是能溶于水的有机酸（例如酪酸），
应该采用适合于稀醋酸（相当10%酸）的材料。
对脂肪酸[包括常温无水脂肪酸、或不活泼的有机溶剂的液，
高温下（沸腾）的溶液和热蒸气）耐蚀性优良的金獻材料有下列各
类：
含钼的铬镍不锈钢和高合金不锈钢可285℃以下的一切形态的
脂肪酸。高铁、铝和铝合金镍铬铁和镍钼铬铁合金、银等可耐
300～400C以下一切形态的脂舫酸。普通铬镍不锈钢、高铬钢，镍
镍铜合金镍钼铁合金：镍硅合金等能耐200~～~350°C以下的脂肪酸。
铬（Cr<14%）、和离镍铸铁对常温胎酸有非常优良的耐蚀性。
在300℃，高镍铸铁、镍、镍、镍错铁含金的腐蚀较火，但可合
用。铬镍不锈钢和高铬钢（Cr>23%）用于200℃时，腐蚀也较大。

<!-- page 211 / 1319 -->


194
和铜合金可用于100℃以下，但仍有腐蚀。碳钢可用于室温，如果
允许有相当程度的腐蚀，尔也可用于200～300忆的高温。铅可用于
室温，当酸中含有硫酸时，用铅很适合，但不宜超过30℃，也不许可
据子食用产品的生产。
在罪金属材料中，玻璃，陶瓷，碳和石墨对脂肪酸的耐蚀性非常
优良，可以使用到这些材料的最高温度限。塑料中如酚醛，聚四氟乙
烯，聚氯乙烯等对脂舫酸有良好耐蚀性，但是异丁烯、天然软橡
胶和丁苯橡胶都不能适用。有些耐蚀性强的塑料如所含增塑剂等能被
脂肪酸溶解，那么也不能适用。
二、脂肪酸生产设备的选材
制造脂肪酸有好儿种方法，如体化裂解（特维尔前法Twitchell
Process），高压釜裂解法，裂解法，连续高温高延裂解法等。在制
造过程中过去许多设备通常使用铜和合金制造，而现代许多设备如
蒸锅、冷凝器、管道等大多采用谢蚀性更强的不锈钢，包不锈钢的
双金属铝、镍、镍铜合金来制造。图2-11一1示出了脂肪酸精制过程。
原料油脂的槽车和贮槽用碳钢制造。硫酸酸洗糟用钢或衬铅木
。皂化槽采用衬铅或铜的钢槽或木槽，衬的槽寿命长些。近代工
厂则多采用不锈钢、镍、或镍合金来制造。如果油脂是在高压釜内
水解，一殿可采用不锈钢、镍、包镶的双金属、或铜来制造。
在连续法中水解塔用不锈钢制造，所有高温高压下的设备都用不
锈制造，低压设备则用铅制造。
脂肪酸的压滤机采用铜硅合金，甘油水（甜水）的压滤机可用铸
铁。
蒸发器用铸铁外壳，内部为钢管束，使用寿命很长。蒸馏锅可用
不锈钢或不锈钢衬里、铅、铜、镍和镍合金等。也可用铸铁锅，但腐
蚀较快，一般产生腐蚀破裂。
冷凝管过去都用铜制造，现在广泛采用不锈钢、铝，和镍等。
过去多采用和高铜合金设备，由于可能使产品污染，现已逐渐
少用，特别如由脂肪酸制皂的过程，一般已不用铜设备了。但现在

<!-- page 212 / 1319 -->


195
！编合金； 不锈钢；17. ，结晶槽；19.硬脂酸贮槽：20.油酸
钢尧对铅； 预热器·
一铁：16.热压机-
脂肪酸精測流程 钢；3．硫酸贮
油脂蜗 部分冷凝 11,12. 搅乳， 贮槽—不锈钢.
.08 I.009 750 15.动物油脂- 18、精炼，
2-11-1 特维前尔剂料槽 不锈钢；9,10.冷器一 热器—钢尧、不锈钢或镍铜合金管：
脂肪酸 钢：2. ，祖甘油槽 钢、
镍钢合金；5， 冷压及热压机一
蒸馏塔一
14.

<!-- page 213 / 1319 -->


136
仍用于蒸罐毅脂肪教的范沫塔等。
三、脂肪酸的运输和忙存
输送脂肪酸的管道和泵的材料有下列一些：、青铜、红黄、
镶，碳钢、不锈钢、高合金不锈钢、镍和镍铜合金等。背可能是測
泵的最佳材料：铅则是管道最适用的材料，黄和繁锅管世很好用。
黄是制闭阀的常用材料，其它材料用作橱都不分成功。
脂肪殼的贮忆闭来用铝，不锈钢，镍或用不锈钢以及镍衬里的钢
蘑等。如果产品纯度要求不严格，也可以便用铸铁，碳钢和木（拍木）
四、材料分论
1.金属及合金
（1）碳钢和铸铁 普通钢铁对脂肪酸的耐蚀性不好，但对0%
以下的酸有一定的抵抗。然而铁分掺入会降低产品质量，一般用途
不天。如果对贼品纯度要求不高：可以用铸铁和碳钢作贮酸槽。在高
温下腐蚀很大，但如果允许相当程度的魔蚀时，偶尔也采用钢铁设
备。不论是在常温或离温，常在钢铁设备内部采用不锈钢其它衬
里保护，效巢更好。
（2）高硅铁高硅铁对一切浓度的脂舫酸都有非常优良的耐蚀
性，蕴度可达300℃。在磺化和酯化反应中有硫酸存在时，它的耐蚀
性也同样好，祖因它抗热震动和机囊动不良，易破裂。同时其它材
料如铅和不锈钢等对脂肪酸有良好耐蚀性，所以它的用途有限，偶然
用作输送脂肪酸的泵和阀。
（3）高镍铸铁 高镍铸铁对常温脂肪酸有很好的耐蚀性，能
用于300℃的高温，特刻适用于同时有硫酸存在的情况。在脂肪酸分
批蒸馏设备中有些工产用高镍铁制作蒸馏锅和泵。
（.4）不锈钢各种不锈钢对脂肪酸都有优良的耐蚀性，用遂非
常产泛。含钼的铬镍钢耐灿性最好，可用于沸酸和285℃以下的热蒸
气。不含钼的镍钢（Cr18～24%，Ni8~～15%）对100°C以'下的

<!-- page 214 / 1319 -->


19?
脂嵌發菌独性也非常好，在200℃时魔钟率稍高些，但可使用。铁
素体高铬钢（Cr1528%）和一般铬镍钢耐蚀性相同，铬含量高时，
蚀性也好些。马氏体铬钢（Cr11～18%）对室温下的脂肪酸也有
很小的腐蚀率，适用温度可到100℃，但在高温下腐蚀率要大些。
脂防酸的贮槽，槽车、容器以及反应器，换热器、热盘管、冷
凝器、管、阀、泵、离心机等通常都采用不锈钢制造。一些应用例
子：如生产油和蜡的乳化液的乳化器，生产食用油脂的加氢反应器；
纺织工业中各种助剂（由油脂制成的润滑剂、溶剂、洗涤剂、湿润
剂，乳化剂等）的生产设备，动植物油类的磺化设备（碳化橹，加热
盘管和管件，当硫酸的浓度和温度适用手不锈钢时）。不锈钢也广泛
用作碳钢槽的衬里。
（5）高合金不锈钢 高合金不锈钢对脂肪酸的耐蚀性超过普通
不锈钢，适用温度可达285℃。在一般情况下用普通不锈钢即可，但
如巢对产品纯度要求很高，或存在蘑损腐蚀（如高速运动的泵和搁），
用高食金不锈钢设备更好些，寿命也更长些。应用例子：如输送硬脂
酸、软脂酸和油酸的阀，输送脂肪酸和硫酸、甘油，盐、碱、催化剂
等杂质的混合物的泵和阀：由硬脂酸制其锌盐和铝盐的反应槽蒸汽加
热夹套，连续法油脂裂解和肥皂制造中的泵。还广泛用于含有脂肪酸
的反应，如松脂舫酸的精制，油和脂的磺化，溶剂抽提，加氢反
应，催化剂的回收、脱水设备等。
（6）铝和铝合金铅和铝合金对脂舫酸的耐蚀性非常好。当温
度离于0时，如环境中存在一定的氧和水汽，足以维持氧化铝保
护膜的生长，铅的腐蚀率很低，最高应用温度可达270～300℃。如果
是在真空状态下的热蒸气，文缺乏氧和水汽存在，尤其是当端流现象
严覃附，铅在1叫℃以上腐蚀狠大，不能适第。高下，如存在少量
水分（>0。1%），是防止脂肪酸对铝腐蚀的非常有效的缓蚀剂。
铝的-一项蛋要用途就是制作生产，贮运和使用脂肪酸的各种设
备，如贮，營子、冷凝器、压滤机、蒸馏锅、槽车和其它输送容
器。有许多铝设备已使用了一，二十年以上。纯脂舫酸对铝没有磨
蚀，如聚酸中含有重金属化合物，如铅、锅，镶等，特别存在它们的

<!-- page 215 / 1319 -->


198
氯化物时，可能引起铝的腐蚀。
铅在脂肪酸生产中的一些应用例子，如粗袖脂贮槽、本解擅、脂
肪酸蒸气冷凝器（油酸、硬脂酸等气，度药为230C，娜向时有
少量永汽存在时，可使用18年以上），脂舫酸蒸罐锅、贮槽、管道
粗及精甘油贮槽，甘油冷凝器等。用铅槽或糟车贮运高纯度的脂舫酸
和甘油，可以避免腐蚀产物掺入。
（7）铅和铅合金铅及铅合金对常温的脂舫酸有一定的腑蚀
性，但不宜用于常温以上（30～50℃）：也不宜用于常温下食用的
脂肪酸。
脂肪酸的生产和贮存广泛用衬铅本，一般寿命约为2～10年。
如果酸内含有浓度较高的硫酸，寿命还可以延长。例如特维前尔法生
产甘油即在衬铅模内进行，檀内装有沸油脂，硫酸，特维前尔药剂和
脂筋酸的混合物。制成的脂肪酸产品也用铅槽贮存。也工厂用衬铅
设备处理100℃的脂防酸混合物，并使用磁铅蒸汽加热管，将油酸加
热至100℃。
（8）和镝合金 在脂舫酸工业中，便用铜设备已有长久的历
史。铜和合金（包括黄铜）对脂肪酸的耐蚀性显不算太好，但可适
用，度可到200℃。目前它已逐渐被耐蚀性更好的材料如不锈钢，
铝、镍和镍铜合金等所代替。但是铜和会金现在还是有一定用途，
例如制作蒸馏粗脂肪酸的泡罩塔，皂花槽衬里、高压裂解釜、蒸发器
管束、冷凝器、青铜离心藜、黄钢管和阀等。有些产品（如肥皂）不许
可掺入铜化合物，则不宜使用铜设备。
（9）镍，镍铜、和镍铬铁合金镍和镍铜合金对100℃以下的
舫酸有极好的谢蚀性，在0℃腐蚀较大，但魔蚀率仍小于1mm/
年，在380~400°C以下仍可适用。镍铬铁合金即使在300℃腐蚀率也
很低，也可适用到400℃以下。这几种合金在腊肪酸工业中应用广泛，
特别适用于高温和同时有硫酸存在的环境。
一些应用例子，如特维前尔法生产脂舫酸过程中，有硫酸存在，
广泛使用镍铜合金或其衬里的蒸解、，蒸汽盘管，管和管件，文用于
油脂舫酸的硫酸洗涤媽及其附设备。在高漏离压连续法裂解脂

<!-- page 216 / 1319 -->


199
肪的流程中，操作压力为3.9～.9Ma（40~50kgf/cm²），温度为250
260℃C，镍铬铁合金是最适用的材料，有一一些连续裂塔是用镍铬铁
合金衬里或双合金制造的。连续式蒸塔和塔内零部件，预热管等也
多采用镍铬铁台金制，有时也用镍铜合金作泡罩和管件。
（10）镍销铁和镍锯铬铁合金两种镍钼合金对脂肪酸的耐蚀性
非常优良，温度可到300℃C以上。但因为不锈钢、铝，镍合金等在
多数情况下都能适用，价格又都较低廉，所以镍钼合金的用途不大，
只有在其它合金不适用时，才偶尔应用，如输送65一～80℃的含硫酸
的舫酸泵。为保证产品纯度可使用高硅铁或镍铜铬铁合金，使用者
需要熊耐蒸气抑击的机械性能较好的材料，常采用后者为浸入液体部
分的部件。
(11）钛，锆、银、钽、金、铂所有这些较稀有贵重金属及其
合金都不受脂肪酸的腐蚀，温度可到300～400℃，但是有许多价格低
廉的材料对脂肪酸都很适用，所以不需要用这些贵金属。偶尔在制造
化妆品用的纯白硬脂酸（不允许含铁）时，也使用钮制加热盘
管。
2。非金属材料
（1）陶瓷在陶瓷可应用的温度和压力之下，不受一切脂酸
的腐蚀。但由于大部分脂肪酸的生产和操作反应都在比陶瓷能承受的
更高的压力之下进行，所以陶瓷用途有限。另外一个限制因素是陶瓷容
器的体积都不能太大，但脂肪酸设备都较大。偶尔眉于压力在0.7MPa
（7kf/cm"）以下的管，阀、管件、泵这些较小的贮器和分批反应
(2 )玻璃理 玻璃对脂肪酸完全耐蚀。但由于玻璃设备不耐高
压和热震动，在脂肪酸工业中用途不大。偶尔用于输送低压或常压能
肪酸的管道。
（3）塘瓷花 在瓷的使用温度和压力限度下，能完全抵抗脂肪
酸的腐蚀。当产品纯度要求高，不充许金属杂质掺入时，使用塘瓷设
备很合适。例如制造上等化妆品，用糖瓷蒸汽夹套锅熔化脂舫酸，也
用作高纯度油酸的贮槽。

<!-- page 217 / 1319 -->


200
（4）本材木材对脂肪酸耐蚀性优良，温度可到100℃。工」-中
习惯用柏木作脂肪酸设备，如脂肪酸的槽和酸饼再熔。脂肪酸的
硫酸洗涤槽使用衬铬木槽，效果很好。皂化槽也常采用衬铅或铜的木
（5）碳和石墨这类材料（包括不透性品种）在它们的应用温
度限下完全不受脂肪酸的腐蚀。最大的用途是制作不透性石换热
器，浓缩乳酸至50%的蒸发器，管内为真空，管外为0.04MPa（0，4
kgf/cm²)的蒸汽，乳酸管式冷凝器，水压为03MPa（3kgf/cm*）（表
压），用了四，五年以上，没有腐蚀。也可用不透性碳或石墨离心泵
输送液体脂肪酸。
（6）塑料许多塑料对脂肪酸有优良或适当的耐蚀性。
酚醛和糖醇塑料可耐至100~~110℃，可用作输送热脂肪酸的泵，
阀、箕。环氧可耐至90℃。聚乙烯、聚丙烯、聚氯乙烯、聚酯等可耐
至60℃或更高些，但温度高于40℃后，腐蚀也增大。硬聚氣乙烯可用
作管道、排气，容器等，软材可作设备衬里。聚四氟乙烯和氯化聚
醚都有优良的耐蚀性，温度分别可至260℃和120℃。有玻璃，纤维
素塑料对常温脂肪酸也有适当的耐蚀性。
（7）橡胶橡胶一般对脂肪酸的耐蚀性不好，用途不大。如果
魔蚀介质中脂防酸含量不超过10%，可以使用几种橡胶衬里设备。硬
天然橡胶和丁基橡胶可适用于70℃以下较浓的低级脂肪酸（如丙酸），
丁基胶具有较大的挠性。丁橡胶可用于80℃以下的高级脂肪酸（如
桂酸和硬脂酸）。软天然橡胶和氯丁橡胶不适用于脂防酸。
（8）涂料和胶泥加热固化的酚醛清漆（烤漆）对脂肪酸的
蚀性很好，它不含增塑剂，不被脂肪酸溶解，耐18℃高温，施工简
便较经济。涂层不需太厚，即使存在微孔，因为底层钢板腐蚀不太
快：不至于影响成品纯度。
环氧清漆对脂肪酸也有很好的耐蚀性，附着力比酚醛漆更好，适
合作贮槽和槽车的内部涂料。
有些合成树脂涂料本身虽然耐脂肪酸，但所含增塑剂可能会被脂
防酸游解，使用前应检查所用增塑剂的可溶性，在使再过程中也应经

<!-- page 218 / 1319 -->


201
常检查。
儿种胶泥如酚醛、呋瀚、环氧、聚，硅酸盐等都适合于耐酸
砖衬里的胶泥，温度到它们的使用溫度限。硫胶泥可用于25℃。

<!-- page 219 / 1319 -->


第二章 氢氧化钠和（氯）
碱工业（附氢氧化钾、锁、锂)
一、总　论
氢氧花钠商品名又称烧碱，是重要的工业产品，用途非常广泛。
它是·－种强碱，在常温下腐蚀不严重，但在高和有应力存在下对许
多金属产生严重腐蚀。
钢铁在常温、较稀的氢氧化钠溶液中，表面产生坚牢的保护，
所以在工业生产和赠运低浓常温氯氧化钠溶液或固体时，用途很广
泛。当浓度高于30%，温度高于0℃时，钢铁的腐蚀迅速增加，温度
越高，腐蚀越严薰，承受应力的部件（如焊接设备焊缝附近的残余应
力区）就容易发生危险的应力腐蚀破裂一一碱脆。
所有金属材料中，银对氢氧化钠的耐蚀性最好，其软是镍，和
镍能谢所有浓度和温度的氢氧化钠，直到熔融状态（480'C）。金
铂和多种镍合金对各种浓度和温度的耐蚀性也很好。各种不锈钢对
40～50%以下的氢氧化钠可耐至80'℃左右，但不耐离浓高温碱液，
可以耐30%（100C）和50%（80℃）的氢氧化钠液，镁可耐50%和
60℃以下的溶。
铝、铅，和钒在一切浓度（除极稀的溶液外）都迅速魔蚀。
在非金属材料中，碳和石墨可以耐一切浓度和温度谢氢氧化钠。
不透性品种依据其漫渍剂和胶合剂而定，醛醛树脂的浸渍产品不耐
碱，糖醇、酚醛-环氧，酮树脂浸制产品能4050%和200℃以下
的碱溶液。木材不碱。陶瓷，玻璃、瓷等硅酸盐材料对惩遏稀碱
被单作用很，有时也用作酸碱中和设备，但碱被浓度和温度开高
时，腐蚀严重，就不适用。
橡胶是优良的耐碱材料。望料中有许多品利碱，如聚己、聚丙

<!-- page 220 / 1319 -->


203
烯聚氮乙烯、环氧、映喃、和氟塑料等。也有一些不碱的，如酚醛，漆
酚一糠醛塑料等。因为常温下氢氧化钠溶铰和国体可以使用普通钢铁，
只有--些酸碱中和设备或碱中含有其宅腐蚀介质的设备才需用同时
耐酸、耐碱的塑料制造。
氧氧化钾，氢氧化钡和氢氧化锂的腐蚀性和氢氧化钠相同。氢氧
化钙的腐蚀性较些，除租铝合金不适用外，其它材料大都能适
用。氢氧化镁的碱性更弱，但是不耐碱的爵醛树脂仍不能运用。碱性
盐类（期碳酸钠、钾，钡）完全适用本章数据。碱性氰化物（氧化
钠、、钡）和氰化物电镀液及藏性硫化物（硫化、钾、镇）腐蚀
性与氢氧化程同，但有些例外，二者对铜和含镉合金，银，铂都不
适用，氣化物还不宜使用铅、铅合金和金。
一、氢氧化钠生产和熙运设备的选材
制造氢氧化钠有电解（食盐）法和化学法（纯碱苛化）两种，工
业上以电解法更普遍，食盐经电解后主要产品为氢氧化钠溶液和氯
气。氯气由电解槽的阳极部分逸出，电解槽和电极材料已在第于章中叙
述。电解精阴极部分产生氢气和稀碱藏（含Na0H10～11%），稀碱
波用钢管输送到钢贮槽内，然后送到蒸发器蒸液至42%左右的浓碱
液，即可作为产品。许多}还进---步将浓碱掖在熬碱锅内蒸发，最后
得到约含Na0H96%以上的固择烧碱。烧碱制造流程如图2-12-1所
热浓碱液的魔蚀是烧碱厂的严重问题，如蒸发器，输液泵、熬
碱锅等因选材不当，往往寿命短，检修频繁，劳动条件恶劣，生产率
下降。如果蒸发器管束、花板、和蒸汽箱用镍制，外壳用镍铁复合钢
板（双金属），或钢尧内镍极，可以使角20年以上，但镍价格贵，
资源有限，国内工厂还不能普遍使用。碱液蒸发器一般分为二或三
段（二或三效），如一效将碱液由11%蒸浓至23～25%，二和三效再
蒸浓至42%和75%，浓碱液中所含食盐已大部析出。碱被越浓，温度
越高，腐蚀越严重。一些工产分期采用不锈钢，紫铜，和无缝钢管作
为各蒸发器管材。也可饺用耐碱的不透性石墨赖热器。表2-12-1是

<!-- page 221 / 1319 -->


系下水道 不磷钢、
大气冷影器 三妆葬发品-—、
41 邮液据一一钢绿；撕送热浓碳液的泵可片镍，前说钩铁战線铜介金
至控水胎 烧磁（筑筑化）測造流程 例系到，题然器一一锅，一效燕发器——污、不绣锅、
硝酸钠
辅器一-~钢，新：大气冷凝器-·钢；位增-
三效蒸发器 混合槽 离心识 回收盐水室 热至1段
独：一效发
加热蒸汽 一效蒸发器

<!-- page 222 / 1319 -->


205
表 2-12-1 部分工广使用数据
材  浓度，NaOH/L 使用年限
115235 6182 ... 8年以上
无缝钢管 114~350 2年以上
110660 70~130 1/2至1年
235~620 80~136 1年
不诱钢管 130~720 60151 约3年
06-09 20年以上
部分工厂使用数摆。
电镀镍和化学镀镍层对热浓碱液的耐蚀性良好，有工厂曾试用内
部化学镀镍的蒸发管，效栗良好，但必须保证镀层质量。
输送热浓碱液的泵（包括高速循环泵）以用镍，高镍铸铁（Ni
30%），或镍合金为好，也可使用耐碱的不透性石墨。有些工厂使
用一殿铸铁泵，寿命只有一、二个月、有一工厂试用化学镀镍层保护
泵吓轮，然用薄镀层保护高速转动的叶轮并不适宜：俱使用寿命边
可延长一倍。
浓碱液（73～75%）蒸发成周碱，-是在铸铁大锅内热熬
制，用直接火如热：度可达四，五百度以上，铸铁锅受高浓碱液
严量腐蚀，同时受热应力作用（锅体各部位受热不均匀），很容易产
生应力腐蚀破裂，--般每锅使用寿命约10次，（每次熬碱一锅约72
小时）。铸铁锅自然不是理想的材料，但自前还难以找到更经济合理
的材料。国外有工厂采用高镍铸铁锅，寿命可长些，但价格贵得多。
工厂中对熬碱锅采取了一些防腐蚀措施，如经常转动锅台，以避免热
应力离度集中，改善炉骥结构，使受热区分布较均均，在碱中娜入
硝酸郁缓蚀剂和硫，改进铸铁锅质（如奶入3%Ni）等，都可以适
当延长锅的寿命。闽内外工）都曾试用过阴极保护（保护电流约1A
m²），据说可长孝命0%。国外工厂采用真空蒸发，真室度为
360mmH区，最终漏度约4.10C，据说可使锅寿命由100欢延长到250软。

<!-- page 223 / 1319 -->


206
还有些工厂采用六管直立式蒸发器蒸制固碱，全部用镍材，显然荐命
更长，但是投资要大得多。
绳磁奇化法的设备全部用链铁和碳钢，如纯藏贮潜，苛化糟，
臀道，搅推器等。所得氢氧化钢溶液的浓度一在50%左右。最后也
可蒸浓成固体烧碱，所用熬碱方法和设备材料与电解法相同。
浓氢载化锈薇和固碱一殿都用钢桶，槽装运。装运70%浓烧
液或高纯产品（如作人造丝料）的播车，世可内部涂氯丁橡胶浆涂
料，镀镶或衬镍板，效果很好。
兰、材料分论
1，金属及合金
（1）碳钢和铸铁普通钢铁对常温低浓度的烧碱液有良好耐蚀
性，铁在碱液中表面饨化，当氢氧化钠浓度超过1名工（氢氧化钾趣过
0.7g/L)，腐蚀实际就中止。在1.1~40%浓度范围内，腐蚀率非常
低。随浓度和温度升高，腐蚀率也增大，如在50%Na0H（65℃C)
中，低碳钢的腐蚀率约为0.2mm/年，在70%Na0H（105℃）中，约
为1.5mm/年，在熔融烧碱（400℃）中，腐蚀率药为10~20mm/
年。
铁和钢泛应用于100以下，70~了5%以下的氢氧化钢溶羧，
超过30%即℃腐蚀率显然显著增大，但是钢铁价抵，只要产品纯度
要求不高（容许少晕铁分掺入），就经济观点看，许多工厂仍然经常
采用，广泛用作浓碱液。樽车，常温获泵，阀、管等。有些工
也采用无缝钢管作为高温高浓碱蒸发管和铸铁循环泵，但腐蚀太
大。蒸滋固碱的熬碱锅用铸铁剃，受高温熔碱的腐蚀严置，加上热
应力的影响，很容易发生应力腐蚀破裂，寿命短。可是除了铸铁外，
鼠前还没有更适合，更经济能材料，只能在加入缓蚀剂，阴极保护，
改善受热应力的分布说等方面来取措施，以延长锅的寿命。
钢铁和热碱液接触：在受应力的部分（如焊缝附近）都容易产生
应力腐蚀破裂。孕期铆接锅炉的碱脆（铆托处产生裂纹）现是一例。
应预先采取退火等消除应力猎施。

<!-- page 224 / 1319 -->


207
碱液内如含有氯离子或二氧化碳，都会增加对钢铁的腐蚀。
（2）高硅铁常温下低于70%的氢氧化钠羧对高硅铁的腐蚀
不大，在1mm/年以下。超过室温，腐蚀率很高，就不宜使用高硅
铁。
因为常温氢氧化钠可以使用普通钢铁，高硅铁对的耐蚀性文
不比钢铁好，所以用途很少。只有在钢铁不能成用的环境，如需要同
时谢碱文厨酸其它蚀介质的环境中，才采用高硅铁和含钳高硅
铁。
应用例子：烧碱厂用高硅铁泵循环冷碱液以吸敢暖氯气，次氧
酸盐生产广中有些设备全部用高硅铁制：如泵，阀、管，换热器，冷
却器、氣气喷射器等。
（3）镍链铁镍加入钢铁内可以大大提高耐碱性能，当镍含量
达20～30%时，耐碱性比普通铸铁有非常明显的改进。高镍铸铁（Ni
15～30%）对150℃以下，70%的碱液和70%至无水的熔融氢氧化钠
都有较好的耐蚀性。铸铁中即使只入3～5%的镍，也使魔蚀率下降
近一倍。表2-12-2示出镍含越大，腐蚀率越低。
在高温浓碱藏中高镍铸铁比镍和镍合金的腐蚀率高，旭比警通
铸铁低得多，常用作热浓碱液的泵、阀、管等。
表 2-12-2续铸铁在50~65%氧化钠溶液中的
燃蚀率（660mmg真空下沸腾）
镍含，治 3.5 15 20+2Cr) 30
腐馆率，mm/虾 1.2 1.2 0.76 0.08 0.15 0.01
（4）不锈钢 铬镍不锈钢适用于中等浓度和中等温度的碱液，
如100℃和50%以下的碱。当温度增高时，腐蚀也增大，例如不锈
钢碱液燕发管蒸浓碱液到700g/L，温度最高可达150℃，寿命只有三
年。--般多用于350~～66Cg/.的碱液发器。铬钢也用于碱液纸浆
设备、粘皎人造丝生产中的浸渍槽、混合器等。含销的铬镍钢（316
型）耐性并不优于不含的不锈钢，所以工厂中多用后者。铬钢只

<!-- page 225 / 1319 -->


208
适用于低温，低浓度的碱液，可用作贮，但不及镍钢好，
（5）高合金不锈钢高合金不锈钢对50%以下的沸碱有食好
蚀性，用于输送10～50%（65～100℃）碱液的阀，或烧碱和盐的
泥浆泵，腐蚀轻微，对小手100℃的70%的碱液腐蚀也很小。在高温
（>120℃）和高浓（>70%）碱液中，各工的应用数据还不一致，
有报道说，作为73%碱液（120～170℃）槽，腐蚀很大；输送73%
碱液（140℃）的泵，用了许多年还很好。高含金不锈钢和镍接触（媚
合金钢管与镍蒸发器外壳接触），前者的溶液电位较低，如镍设备面
积较大，前者就会产生电偶腐蚀。
在国外：高金不锈钢常用于烧生产，人造丝、造纸、石油
橡胶等工业中处理热浓氧氧化钢液的各项设备。
（6）铝及铝合金铝对一切浓度和溫度的氢氧化钠腐蚀都很严
望，不适用。
（7）铅及铅合金 铅和氢氧化钠反应生成可溶的铅酸盐，所以
腐蚀很大，般没有实用价值，有时用作酸碱中和设备：如精制石油
时，先用酸处理，后用碱处理，可在同一衬铅赠内进行。氯化苯的
酸碱中和设备也在衬铅内进行。
（8）铜和镉合金铜和镉合金（除簧铜外）对10%以下沸氢氧
化钠和30%，80℃以下的氢氧化钠有适当的耐褪性，腐蚀率在1mm/
年以下。超过上述浓度和溢度范围，腐蚀率增大，如在80℃，30～50%
氢氧化钠被内，镉的腐蚀率药为1～2mm/年。串于铜的热导率高，在
高温高浓碱液中摩灿率又比普通钢铁低，所以烧碱生产中常用铜作第
三段碱液蒸发管，碱最后蒸浓至700g/以上，-般可使用2年左
右。
黄铜对10%以下的室温碱滤有适当的耐蚀性，腐蚀率约为.05~
0.5mm/年。浓度和温度升高，或有充气作用，都使腐蚀率上升到1
mm/年以上。有些有机杂质（娜纸浆！的熟液中所含木材抽提物）也
能使腐独率增大。
（9）镍，镍、镍铬铁舍金 镍和镍合金对氢氧化钠和氢翼化
钾有非常优良的耐蚀性，镍适用于一切浓度和溢度的碱液。在蒸发器

<!-- page 226 / 1319 -->


209
内试验，当碱液蒸浓至50%时，镶的腐蚀率非常低：只有0.002mm/
年，当浓至25%附，魔率辆天些，约对0，07mm/年，在上述环
境下不发生藏脆。在了心～75%以上的浓碱液中，镍的耐蚀性仅次于
银。“
.在高浓碱滋内（75~～98%Na0H，300～500℃），镍设备如存
在局部高度应力，可能产生晶间应力腐蚀破裂，因此在使用前应进行
退火消除应力处理。熔融碱中通常加入硫，以逊行净化处理，这也能
使镍产晶间腐蚀，在上述情况下都不宜使用镍。
和银铬铁金与镍同样有优良的耐碱性。镍铬铁合金特别适
金于热浓巅化碱波的处理。镍铬铁合金在熔融碱中生成微量的铬酸盐
订熊使产品略摄颜色。
镍和镍合金在生产和应用氢氧化钠的工中应用广泛。镍或镍-
铁双金属（色镍钢）是浓缩氢氣化钠（或钟）至50～70%的蒸发器的
最佳（标准）材料。包镍钢忙槽必存？00℃不含硫的熔融碱，寿命很长，
一般钢只能用三星期。
镍和镍合金虽然价较高，但寿命长，不需经常检修，总的效果是
合算的。有些工厂为了节约镍，采用化学镀或电镀镍保护钢设备，如
贮、蒸发器、管道等，只娶能保证镀层质，一般都可延长钢
铁设备寿命。化学镀镍层对50%以下的沸碱耐蚀良好，但不适用于
熔碱或高速运动的设备?
（10）镍钼铁和镍钼铬铁合金镍钼类合金对80%沸点以下的氢
氧化钠液有优良树蚀性。超过80%，温度不宜趣过200℃。这类合金
价，一般很少使用。尔用于碱与其它腐蚀介质筒时存在的环境，
如交替输送碱和酸的泵，次氧酸整制造中通氯入碱波的反应器。
（11）钛及钛合金对70%以下的氢氧化钠和钾有优良的耐蚀
性。工厂试验数据：在56℃，50%碱液中、腐蚀率小于0.03mm/年
在90℃时，约为0.08mm/年，在73%碱液（110～130℃）中，约为
0.03~0.18mm/年。钛在熔融碱中腐蚀很大。工」-中实际应用经验还
不多。
（12）错及锆合金 销对7%以下能氢氧化钠有良好耐蚀性，

<!-- page 227 / 1319 -->


210
在25%以下碱液中，温度可到沸点，在40%以下，可到100℃。浓度
增高，腐蚀也增加，在超过80%的熔碱（>260℃）中，腐蚀严重。加
硫也使腐蚀增大。实际应用数据很少。
（13）银银对氢氧化钠的耐蚀性极好，一切浓度和温度的碱液
（氧化钠钾）都对银无腐蚀。熔融碱的腐蚀也轻微。氧存在可能
加大腐蚀，如有可氧花的硫化物存在，腐蚀会变得严重。工业上在生
产高纯度的烧碱时，偶尔也使用银和银合金设备。
(14）钮钼在一切浓度的各种碱液中（除极稀液外）都严重腐
蚀。稀氢氧化钠液（5%）虽然腐蚀较慢，但表面可能发生碱瞻。在
浓碱液中钜会全部髋化。
(15）金和铂金和铂对一切浓度和温度的碱被都有优良的耐蚀
性，对熔避碱可耐至550℃，但因价格高昂，工业上用途很小。
2。 非金属材料
（1）潮瓷陶瓷只适用于带温稀碱液（20%）。超过80℃和
25%的氢氧化钠液对它腐蚀很快：不能使用。用子酸碱中和处理的瓷
砖衬里设备，不能用水玻璃胶泥，应该用耐碱的合成树脂胶泥。
（2）玻璃玻璃适用于常温稀碱液，浓和高温腐蚀狼大。硼
玻璃比普通玻璃的碱性娶强得多。但玻璃一般只用作耐酸设备，不
用于碱液。
（3）塘瓷耐酸糖瓷不热浓碱液，不宜使用。常温碱液对它
的作用缓慢，有时作为酸碱中和设备。塘瓷中加入错化合物可以适当
提高耐碱性能。
（4）木材强碱液能使木材分解，较稀碱液进有破坏作用，只
有红、黄松等能耐极稀（<5%）的碱液。当木材用作稀酸稀碱的中
和设备时，应该用耐碱涂料保护。
（5）碳和石墨碳和石墨对一切浓度和温度的碱液和熔融磁都
不起作用。不透性石墨根据浸渍剂的性质而定，耐碱品种（浸渍剂为
糖醇、环氧树等）可耐50%、1名0℃以下的碱液。酚醛树脂浸溃的
品种不耐碱液。
碳和石墨在工业上应用广泛，如沸浓碱液吸收塔，塔内用碳砖衬

<!-- page 228 / 1319 -->


211
里、碳填环和其它琴件。碳和石墨砖衬里还常用于碱液蒸煮器、槽
和强酸强碱中和设备。不透性石墨换热器在欲氯酸盐生产中用以冷却
碱液和软氟酸盐：文用于50%碱液加热器（不允许金属杂质掺入产
品），不透性碳和石墨泵，阀，和管，还广泛应用手化学，纺织和人
造丝等工业中碱液的输送。
（6）塑料
酚醛塑料各类酚醛塑料都不耐氢氧化钠，即使1 %的溶液也能
产生破坏。但是酚醛和环氧树脂制成的混合塑料对不同浓度的氢氧化
钠羧有良好耐蚀性。
响（糠醇）塑料糠醇塑料既耐酸、文耐碱，对50%和100℃以
下的氢氧化钠有良好耐蚀性。超过70%和100℃，腐蚀很大。加入石
棉或玻璃纤维的糠醇塑料可用作酸碱中和设备或其衬里，加入石墨粉
填料的糠醇树脂广泛用作酸碱中和设备衬砖的胶泥。
聚氧乙烯聚氯乙烯对60%和65℃以下的氢氧化钠有 良好酮蚀
性，可用作输送含有氮离子和次氯酸盐的碱藏的管，阀，或酸碱中和
设备。
聚乙烯聚乙烯对20%以下的碱液有良好耐蚀性，20%以上的碱
较腐蚀也不大。聚乙烯管和亲层都适用于65℃以下中等浓度的氢化
钠。
聚丙烯 聚丙烯对70%以下的碱液可耐至100℃，对100%的固碱
也可在65℃下使用。
